Repository: davidcp199/Aerogpt

AeroGPT
Asistente Inteligente para Análisis Aeronáutico Basado en Multi-Agentes

AeroGPT es un sistema avanzado de análisis aeronáutico que utiliza inteligencia artificial multi-agente para proporcionar respuestas especializadas sobre regulaciones, criticidad de componentes, reparaciones, análisis técnico y predicción de vida útil remanente (RUL) de motores aeronáuticos.

🌟 Características Principales
Sistema Multi-Agente Especializado: Arquitectura basada en LangGraph con 9 agentes especializados que trabajan de forma coordinada GraphBuilder.py:34-60

RAG (Retrieval Augmented Generation): Consulta de bases de datos vectoriales con documentación técnica y regulatoria aeronáutica paths.yaml:45-49

Predicción RUL: Análisis de vida útil remanente basado en datos CMAPSS con modelos de deep learning extract_cmapss.py:46-48

Interfaz Streamlit Intuitiva: UI moderna con historial de conversación y visualización de decisiones internas app.py:20-27

Instalación Automatizada: Sistema completamente productivizado con setup automático de dependencias run.py:86-89

🏗️ Arquitectura del Sistema
El sistema está construido sobre una arquitectura de grafos de estados con los siguientes agentes especializados:


Agentes Especializados
Agente	Función
Supervisor	Analiza la consulta y rutea al agente apropiado GraphBuilder.py:17-22
PreRUL	Prepara y valida datos para análisis RUL
RUL	Calcula predicciones de vida útil remanente
Criticidad	Evalúa la criticidad de componentes y MEL/CDL
Reparación	Proporciona procedimientos y mejores prácticas de reparación
Regulación	Consulta normativas FAA, EASA y documentación regulatoria
Técnico	Análisis técnico detallado de sistemas aeronáuticos
General	Responde consultas generales sobre aviación
Final	Consolida y presenta la respuesta final al usuario GraphBuilder.py:38-46
📋 Requisitos Previos
Python 3.8 o superior (recomendado 3.10.13) run.py:16-21
OpenAI API Key configurada
Sistema operativo Windows (el script usa rutas Windows para el entorno virtual)
🚀 Instalación y Configuración
Paso 1: Clonar el Repositorio
git clone https://github.com/davidcp199/Aerogpt.git  
cd Aerogpt
Paso 2: Configurar API Key
Crea un archivo .env en la raíz del proyecto con tu API key de OpenAI:

OPENAI_API_KEY=tu-api-key-aqui
run.py:71-76

Paso 3: Ejecutar el Sistema
python run.py
¡Eso es todo! El script run.py se encarga automáticamente de:

✅ Verificar la versión de Python
✅ Crear un entorno virtual llamado AEROGPT_ENV
✅ Instalar todas las dependencias desde config/requirements.yaml
✅ Verificar la existencia del archivo .env
✅ Lanzar la interfaz de Streamlit automáticamente run.py:23-31
La interfaz se abrirá automáticamente en tu navegador predeterminado y estará lista para usar.

💻 Uso
Interfaz Streamlit
Una vez iniciada la aplicación, podrás:

Realizar consultas en lenguaje natural sobre temas aeronáuticos
Ver decisiones internas del sistema multi-agente (activando la opción en el sidebar) app.py:62-65
Consultar historial por agente para análisis detallado app.py:67-70
Limpiar conversación para comenzar un nuevo caso app.py:72-85
Modo Consola (Opcional)
También puedes ejecutar el sistema en modo consola:

python main.py
Comandos disponibles:

stop - Salir del programa
show history - Ver historial por agente
show conversation - Ver resumen de conversación main.py:76-99
📁 Estructura del Proyecto
Aerogpt/  
├── agents/                    # Agentes especializados  
│   ├── SupervisorAgent.py    # Agente coordinador  
│   ├── RulAgent.py           # Predicción de vida útil  
│   ├── CriticidadAgent.py    # Análisis de criticidad  
│   ├── ReparacionAgent.py    # Procedimientos de reparación  
│   ├── RegulacionAgent.py    # Consultas regulatorias  
│   ├── TecnicoAgent.py       # Análisis técnico  
│   ├── GeneralAgent.py       # Consultas generales  
│   ├── PreRulAgent.py        # Preparación de datos RUL  
│   ├── FinalAgent.py         # Consolidación de respuestas  
│   ├── GraphBuilder.py       # Constructor del grafo  
│   └── State.py              # Definición del estado  
├── config/                    # Archivos de configuración  
│   ├── requirements.yaml     # Dependencias del sistema  
│   └── paths.yaml           # Rutas de datos y modelos  
├── data/                      # Datos del sistema  
│   ├── raw/                  # Datos crudos (CMAPSS, EASA, FAA, etc.)  
│   ├── processed/            # Datos procesados  
│   └── vectorstores/         # Bases de datos vectoriales RAG  
├── rag/                       # Sistema RAG  
│   └── ingest/               # Scripts de ingesta de datos  
├── tools/                     # Herramientas especializadas  
│   ├── extract_cmapss.py    # Extracción de datos CMAPSS  
│   └── tool_output_to_df.py # Conversión a DataFrame  
├── utils/                     # Utilidades  
├── app.py                     # Interfaz Streamlit  
├── main.py                    # Ejecución en consola  
└── run.py                     # Script de instalación y ejecución  
paths.yaml:1-49

File: data/processed/FAA_ACs/AC_43-4B.txt (part 1 of 6)
Advisory
U.S. Department
of Transportation
Circular
Federal Aviation
Administration
Subject: Corrosion Control for Aircraft Date: 9/11/18 AC No: 43-4B
Initiated by: AFS-300 Change:
This advisory circular (AC) is a summary of the current available data regarding identification
and treatment of corrosive attack on aircraft structures and engine materials. Corrosion
inspection frequency, corrosion identification, and especially corrosion treatment continues to be
the responsibility of the operator. These inspections should be accomplished per this AC, the
manufacturer’s recommendations, or the operator’s own maintenance program. The procedures
in this AC are an acceptable means, but not the only acceptable means, of corrosion treatment.
The information in this AC is applicable to aircraft for which the manufacturer has not published
corrosion control information. Where the airframe or engine manufacturer has published a
recommended corrosion inspection schedule and treatment program, the applicable program
must take precedence over the recommendation of this AC.
Rick Domingo
Executive Director, Flight Standards Service
9/11/18 AC 43-4B
CONTENTS
Paragraph Page
Chapter 1. General ...................................................................................................................... 1-1
1.1 Purpose of This Advisory Circular (AC) ...................................................................... 1-1
1.2 Audience ....................................................................................................................... 1-1
1.3 Where You Can Find This AC ...................................................................................... 1-1
1.4 What This AC Cancels .................................................................................................. 1-1
1.5 Related Reading Material.............................................................................................. 1-1
1.6 Background ................................................................................................................... 1-1
1.7 Catastrophic Corrosion Events...................................................................................... 1-2
1.8 Corrosion Control Program ........................................................................................... 1-2
1.9 AC Feedback Form ....................................................................................................... 1-3
1.10–1.99 Reserved ............................................................................................................. 1-3
Chapter 2. Corrosion Theory ...................................................................................................... 2-1
2.1 Introduction ................................................................................................................... 2-1
2.2 Background ................................................................................................................... 2-1
2.3 Development of Corrosion ............................................................................................ 2-2
2.4 Factors Influencing Corrosion ...................................................................................... 2-2
2.5 Forms of Corrosion ....................................................................................................... 2-4
2.6 Corrosion and Mechanical Factors ............................................................................. 2-10
2.7 Common Corrosive Agents ......................................................................................... 2-14
2.8 Microorganisms .......................................................................................................... 2-16
2.9 Metallic Mercury Corrosion on Aluminum Alloys..................................................... 2-17
2.10–2.99 Reserved ........................................................................................................... 2-17
Chapter 3. Effects of Corrosion .................................................................................................. 3-1
3.1 General .......................................................................................................................... 3-1
3.2 Effects of Corrosion on Metals ..................................................................................... 3-1
3.3–3.99 Reserved ............................................................................................................... 3-5
Chapter 4. Corrosion Prone Areas and Preventative Maintenance ............................................. 4-1
4.1 General .......................................................................................................................... 4-1
4.2 Exhaust Trail Areas ....................................................................................................... 4-1
4.3 Battery Compartments and Battery Vent Openings ...................................................... 4-1
ii
9/11/18 AC 43-4B
4.4 Lavatories, Buffets, and Galleys ................................................................................... 4-2
4.5 Bilge Areas .................................................................................................................... 4-2
4.6 Wheel Wells and Landing Gear .................................................................................... 4-2
4.7 External Skin Areas ...................................................................................................... 4-5
4.8 Water Entrapment Areas ............................................................................................... 4-9
4.9 Engine Frontal Areas and Cooling Air Vents ............................................................... 4-9
4.10 Electronic Package Compartments ............................................................................. 4-11
4.11 Miscellaneous Trouble Areas ...................................................................................... 4-12
4.12 Factors in Corrosion Control....................................................................................... 4-17
4.13 Preventative Maintenance ........................................................................................... 4-21
4.14–4.99 Reserved ........................................................................................................... 4-35
Chapter 5. Inspection Requirements ........................................................................................... 5-1
5.1 General .......................................................................................................................... 5-1
5.2 Frequency of Inspections .............................................................................................. 5-1
5.3 Recommended Depth of Inspection .............................................................................. 5-2
5.4 Primary Approach ......................................................................................................... 5-3
5.5–5.99 Reserved ............................................................................................................. 5-13
Chapter 6. Corrosion Removal Techniques ................................................................................ 6-1
Section 1. Safety Procedures........................................................................................................ 6-1
6.1 General .......................................................................................................................... 6-1
6.2 General Corrosion Control Work Procedures ............................................................... 6-3
6.3–6.9 Reserved ............................................................................................................... 6-4
Section 2. Corrosion Removal Techniques .................................................................................. 6-5
6.10 General ........................................................................................................................ 6-5
6.11 Standard Methods ........................................................................................................ 6-5
6.12 Preparations for Rework .............................................................................................. 6-5
6.13 Paint Removal ............................................................................................................. 6-6
6.14 Special Techniques ...................................................................................................... 6-6
6.15 Fairing or Blending Reworked Areas .......................................................................... 6-7
6.16 Chemical Testing ....................................................................................................... 6-13
6.17 Chemical Spot Analysis of Magnetic Metals ............................................................ 6-14
iii
9/11/18 AC 43-4B
6.18 Chemical Spot Analysis of Nonmagnetic Metals ...................................................... 6-15
6.19 Surface Treatment Testing ........................................................................................ 6-16
6.20 Post Identification Cleaning and Refinishing ............................................................ 6-17
6.21–6.25 Reserved ........................................................................................................... 6-17
Section 3. Mechanical Corrosion Removal by Blasting ............................................................ 6-18
6.26 General ...................................................................................................................... 6-18
6.27 Safety Precautions ..................................................................................................... 6-18
6.28–6.39 Reserved ........................................................................................................... 6-18
Section 4. Corrosion Damage and Rework Limits .................................................................... 6-19
6.40 Discussion ................................................................................................................. 6-19
6.41 Removal of Corrosion ............................................................................................... 6-20
6.42 Determining Degree of Corrosion Damage ............................................................... 6-21
6.43 Determining Rework Limits ...................................................................................... 6-21
6.44 Determining Material Thickness Reduction After Corrosion Cleanup ..................... 6-21
6.45–6.49 Reserved ........................................................................................................... 6-22
Section 5. Aluminum and Aluminum Alloys ............................................................................ 6-23
6.50 Treatment ................................................................................................................... 6-23
6.51 Processing of Aluminum Surfaces ............................................................................ 6-23
6.52 Repair of Aluminum Alloy Sheet Metal ................................................................... 6-27
6.53 Corrosion Removal Around Countersunk Fasteners in Aluminum Alloy ................ 6-28
6.54 Examples of Removing Corrosion from Aluminum and Aluminum Alloys ............ 6-28
6.55–6.59 Reserved ........................................................................................................... 6-30
Section 6. Magnesium Alloys .................................................................................................... 6-31
6.60 Treatment of Wrought Magnesium Sheets and Forgings .......................................... 6-31
6.61 Repair of Magnesium Sheet Metal After Extensive Corrosion Removal ................. 6-31
6.62 In-Place Treatment of Magnesium Castings ............................................................. 6-31
6.63 Example of Removing Corrosion from Magnesium ................................................. 6-32
6.64–6.69 Reserved ........................................................................................................... 6-34
Section 7. Ferrous Metals .......................................................................................................... 6-35
6.70 General ...................................................................................................................... 6-35
6.71 Mechanical Removal of Iron Rust ............................................................................. 6-35
iv
9/11/18 AC 43-4B
6.72 Chemical Surface Treatment of Steel Surfaces ......................................................... 6-36
6.73 Removal of Corrosive Products from High-Stressed Steel Parts .............................. 6-37
6.74 Special Treatment of Stainless Steel Alloys .............................................................. 6-37
6.75 Example of Process for Removal of Corrosion from Steel Parts .............................. 6-37
6.76–6.79 Reserved ........................................................................................................... 6-38
Section 8. Plated Parts................................................................................................................ 6-39
6.80 Chromium and Nickel Plated Parts ........................................................................... 6-39
6.81 Cadmium and Zinc Plated Parts ................................................................................ 6-39
6.82–6.89 Reserved ........................................................................................................... 6-39
Section 9. Other Metals and Alloys ........................................................................................... 6-40
6.90 Noble Metal Coatings—Cleanup and Restoration .................................................... 6-40
6.91 Copper and Copper Alloys ........................................................................................ 6-40
6.92 Titanium Alloys ......................................................................................................... 6-40
6.93–6.99 Reserved ........................................................................................................... 6-41
Chapter 7. Special Problems ....................................................................................................... 7-1
7.1 Mercury Spills/Corrosion Damage ............................................................................... 7-1
7.2 Corrosion Protection for Agricultural Aircraft ............................................................. 7-3
7.3–7.99 Reserved ............................................................................................................... 7-4
List of Figures
Figure 2-1. Simplified Corrosion Cell Showing Conditions which Must Exist for
Electrochemical Corrosion ....................................................................................... 2-1
Figure 2-2. Elimination of Corrosion by Application of an Organic Film to Metal Surface ...... 2-2
Figure 2-3. Uniform Etch Corrosion ............................................................................................ 2-4
Figure 2-4. Pitting Corrosion ....................................................................................................... 2-5
Figure 2-5. Galvanic Corrosion of Magnesium Adjacent to Steel Fastener ................................ 2-5
Figure 2-6. Concentration Cell Corrosion ................................................................................... 2-7
Figure 2-7. Intergranular Cracking and Corrosion on a Wing Spar Chord ................................. 2-7
Figure 2-8. Severe Exfoliation Corrosion of a Seat Track ........................................................... 2-8
Figure 2-9. Severe Exfoliation Corrosion .................................................................................... 2-8
Figure 2-10. Filiform Corrosion .................................................................................................. 2-9
Figure 2-11. Filiform Corrosion Before and After Paint Removal ............................................ 2-10
Figure 2-12. Stress-Corrosion Cracking of 7079 TG Fitting ..................................................... 2-11
v
9/11/18 AC 43-4B
Figure 2-13. Stress-Corrosion Cracking Starting at a Pit in CRES Material ............................. 2-12
Figure 2-14. Stress-Corrosion Cracking of an Extruded Section .............................................. 2-12
Figure 2-15. Fretting Corrosion and Cracking from Cyclic Loading of Lug ............................ 2-13
Figure 4-1. Exhaust Trail Area Corrosion Control Points ........................................................... 4-1
Figure 4-2. Typical Damage to Floor Around Lavatories, Buffets, and Galleys ......................... 4-2
Figure 4-3. Landing Gear and Wheel Corrosion Points .............................................................. 4-4
Figure 4-4. Intergranular Corrosion of 7075-T6 Aluminum Adjacent to Steel Fastener ............ 4-5
Figure 4-5. Crack and Skin Bulging Caused by Corrosion ......................................................... 4-6
Figure 4-6. Spot-Welded Skin Corrosion .................................................................................... 4-7
Figure 4-7. Hinge Corrosion Points ............................................................................................. 4-8
Figure 4-8. Hinge Failure Caused by Corrosion .......................................................................... 4-8
Figure 4-9. Reciprocating Engine Frontal Area Corrosion ........................................................ 4-10
Figure 4-10. Jet Engine Frontal Area Corrosion Points ............................................................. 4-11
Figure 4-11. Spar Chord Lifting Caused by Corrosion Products............................................... 4-15
Figure 4-12. Skin Bulging Around Fasteners ............................................................................ 4-15
Figure 4-13. Opening of a Corroded Lap Joint for Repair ........................................................ 4-16
Figure 4-14. Close-Up View of a Corroded Lap Joint............................................................... 4-16
Figure 4-15. North America Corrosion Severity Map ............................................................... 4-22
Figure 4-16. South America Corrosion Severity Map ............................................................... 4-23
Figure 4-17. Africa Corrosion Severity Map ............................................................................. 4-24
Figure 4-18. South Pacific Corrosion Severity Map .................................................................. 4-25
Figure 4-19. Asia Corrosion Severity Map ................................................................................ 4-26
Figure 4-20. Europe and Asia Minor Corrosion Severity Map ................................................. 4-27
Figure 4-21. Blocked Drain Passages Resulted in Accumulation of Corrosion Contaminates
and Moisture ......................................................................................................... 4-28
Figure 5-1. Corrosion Found After Removing Cargo Door Threshold Covers ........................... 5-2
Figure 5-2. Corrosion Under Chipped and Loose Paint on Wing Skin ....................................... 5-4
Figure 5-3. Corrosion Indicated by Blistering of Paint in Fuel Cell ............................................ 5-4
Figure 5-4. Popped Rivet Heads Resulting from Corrosion Products ......................................... 5-5
Figure 5-5. Skin Bulging Around Fasteners Caused by Pressure from Corrosion Products ....... 5-5
Figure 5-6. Corrosion Cracking Between Fasteners on a Wing Spar .......................................... 5-6
Figure 5-7. Faying Surface Corrosion on Wing Spar Chord with Corrosion Cracking
Also Visible .............................................................................................................. 5-6
vi
9/11/18 AC 43-4B
Figure 5-8. Severe Crown Stringer Corrosion ............................................................................. 5-7
Figure 5-9. Spar Chord Corrosion ............................................................................................... 5-7
Figure 5-10. Removal of Fillet Seal from Internal Edge of Lap Joint Exposed Full Extent
of Corrosion ............................................................................................................ 5-8
Figure 5-11. Removal of Insulation Blankets Exposed Corrosion .............................................. 5-8
Figure 5-12. Corrosion Developed Under Leveling Compound Installed During Previous
Repair of Overwing Exit ......................................................................................... 5-9
Figure 5-13. Corrosion Behind a Structural Component on a Wing Spar ................................... 5-9
Figure 5-14. Severely Corroded Lap Joint ................................................................................. 5-10
Figure 5-15. Severely Corroded Lap Joint ................................................................................. 5-10
Figure 5-16. Local Paint Removal Required to Expose Full Extent of Corrosion .................... 5-11
Figure 5-17. Corroded Area After Paint Removal from Wing Skin .......................................... 5-11
Figure 5-18. Alodine 1200 Treatment Prior to Painting May Highlight Presence of
Remaining Corrosion or Cracks............................................................................ 5-12
Figure 6-1. Blendout of Corrosion as Single Depression Width ................................................. 6-9
Figure 6-2. Typical Example of Acceptable Cleanup of Corrosion Pits ................................... 6-10
Figure 6-3. Blendout of Multiple Pits in Corroded Area ........................................................... 6-10
Figure 6-4. Profile of Reworked Corroded Areas in Regions of Limited Access ..................... 6-11
Figure 6-5. Steel Particles from Fasteners or Nutplates May Cause Future Corrosion
Problems in Aluminum Structure ........................................................................... 6-11
Figure 6-6. Incomplete Removal of Corrosion Products Resulted in Reoccurrence of
Corrosion ................................................................................................................ 6-12
Figure 6-7. Incomplete Removal of Corrosion Products Resulted in Reoccurrence of
Corrosion ................................................................................................................ 6-12
Figure 6-8. Severe Corrosion Requiring Trimming Out of Damaged Area .............................. 6-20
Figure 6-9. Corrosion at Fastener Holes Removed by Spot Facing .......................................... 6-20
Figure 6-10. Corrosion Damage and Rework Measurement Using Depth Dial Gauge............. 6-22
Figure 6-11. Removing Oil and Surface Dirt............................................................................. 6-24
Figure 6-12. Polishing and Brightening Alclad Surfaces .......................................................... 6-24
Figure 6-13. Cleaning and Stripping Paint ................................................................................ 6-25
Figure 6-14. Cleaning and Inhibiting Corroded Aluminum Surfaces........................................ 6-26
Figure 6-15. Removing Excess Inhibitor Solution .................................................................... 6-27
Figure 6-16. Applying Wax to Cleaned Surfaces ...................................................................... 6-27
Figure 6-17. Removing Corrosion Products from Ordinary Steel Surfaces .............................. 6-36
Figure 6-18. Removing Corrosion Products from Highly-Stressed Steel Parts ......................... 6-36
vii
9/11/18 AC 43-4B
List of Tables
Table 3-1. Corrosion of Metals .................................................................................................... 3-4
Table 4-1. Galvanic Series of Metals and Alloys ...................................................................... 4-19
Table 4-2. Grouping of Metals and Alloys ................................................................................ 4-20
Table 6-1. Abrasives for Corrosion Removal .............................................................................. 6-8
viii
9/11/18 AC 43-4B
CHAPTER 1. GENERAL
1.1 Purpose of This Advisory Circular (AC). This AC is a summary of the current
available data regarding identification and treatment of corrosive attack on aircraft
structures and engine materials. Corrosion inspection frequency, corrosion identification,
and especially corrosion treatment continues to be the responsibility of the operator.
These inspections should be accomplished per this AC, the manufacturer’s
recommendations, or the operator’s own maintenance program. The procedures in this
AC are an acceptable means, but not the only acceptable means, of corrosion treatment.
The information in this AC is applicable to aircraft for which the manufacturer has not
published corrosion control information. Where the airframe or engine manufacturer has
published a recommended corrosion inspection schedule and treatment program, the
applicable program must take precedence over the recommendation of this AC.
1.2 Audience. This AC applies to aircraft operators and maintenance, repair, and overhaul
(MRO) organizations.
1.3 Where You Can Find This AC. You can find this AC on the Federal Aviation
Administration’s (FAA) website at
http://www.faa.gov/regulations_policies/advisory_circulars.
1.4 What This AC Cancels. AC 43-4A, Corrosion Control for Aircraft, dated July 25, 1991,
is canceled.
1.5 Related Reading Material.
1.5.1 FAA Documents (current editions).
• AC 65-15, Airframe and Powerplant Mechanics Airframe Handbook. You can find
this AC at http://rgl.faa.gov/.
• FAA Order 8300.12, Corrosion Prevention and Control Programs.
1.5.2 Other Documents:
• Naval Air Systems Command, NAVAIR 01-1A-509-1, Cleaning and Corrosion
Control.
• U.S. Air Force Technical Order TO 1-1-691, Cleaning and Corrosion Prevention and
Control, Aerospace and Non-Aerospace Equipment.
1.6 Background. Corrosion is the electrochemical deterioration of a metal because of its
chemical reaction with a surrounding environment. While the aerospace industry is
continuously developing new and better materials, progress is offset partly by a more
aggressive operational environment and by the complexity of the corrosion phenomenon,
which can take many different forms. The resistance of aircraft materials to corrosion can
drastically change with only a small environmental change.
1-1
9/11/18 AC 43-4B
1.7 Catastrophic Corrosion Events. Corrosion is most often a slow process of material
deterioration, taking place over a long period of time. Examples are general corrosion,
pitting, stress-corrosion cracking, environmental embrittlement, and corrosion fatigue and
exfoliation. Corrosion degradation can occur very quickly, in days or even hours, and
with catastrophic results. Corrosion thrives on both the chemical and mechanical aspects
of the environment and can cause catastrophic structural failure without warning.
1.8 Corrosion Control Program.
1.8.1 The possibility of an in-flight mishap or excessive down time for structural repairs
mandates an active corrosion prevention and control program (CPCP). The operational
environment of the aircraft sets the type and aggressiveness of the program. Aircraft
exposed to such environments as salt air, heavy atmospheric industrial pollution, or
over-water operations, will need a more stringent CPCP than an aircraft operating in a
dry environment.
1.8.2 Operators must follow a constant cycle of cleaning, inspection, operational preservation,
and lubrication to prevent corrosion. Prompt detection and removal of corrosion will limit
the extent of damage to an aircraft and its components. The basic philosophy of a CPCP
should consist of:
1. Personnel adequately trained in recognizing corrosion, including conditions,
detection and identification, cleaning, treating, and preservation;
2. Thorough knowledge of corrosion identification techniques;
3. Proper emphasis on the concept of all-hands responsibility for corrosion
control;
4. Scheduled corrosion inspections;
5. Aircraft washing at regularly scheduled intervals;
6. Routine cleaning or wipe down of all exposed unpainted surfaces;
7. Keeping drain holes and passages open and functional;
8. Scheduled inspections, removals, and reapplications of preservation
compounds;
9. Early detection and repair of damaged protective coatings;
10. Periodic thorough cleaning, lubrication, and preservation;
11. Prompt corrosion treatment after detection;
12. Accurate recordkeeping and reporting of material or design deficiencies; and
13. Use of appropriate materials, equipment, and technical publications.
1-2
9/11/18 AC 43-4B
1.9 AC Feedback Form. For your convenience, the AC Feedback Form is the last page of
this AC. Note any deficiencies found, clarifications needed, or suggested improvements
regarding the contents of this AC on the Feedback Form.
1.10–1.99 RESERVED
1-3
9/11/18 AC 43-4B
CHAPTER 2. CORROSION THEORY
2.1 Introduction. This chapter introduces corrosion theory, causes of corrosion, factors
influencing its development, and descriptions of forms of corrosion and common
corrosive agents.
2.2 Background.
2.2.1 Corrosion is a natural phenomenon which attacks metal by chemical or electrochemical
action and converts it into a metallic compound, such as an oxide, hydroxide, or sulfate.
Corrosion is different from erosion, which causes destruction by mechanical action. The
corrosion occurs because metals tend to return to their natural state. Noble metals, such as
gold and platinum, do not corrode since they are chemically uncombined in their natural
state. Four conditions must exist before corrosion can occur (see Figure 2-1, Simplified
Corrosion Cell Showing Conditions which Must Exist for Electrochemical Corrosion):
1. Presence of an anode, or a metal that will corrode;
2. Presence of a cathode, a dissimilar conductive material which has less
tendency to corrode;
3. Presence of an electrolyte, a conductive liquid; and
4. Electrical contact between the anode and cathode, which is usually by
metal-to-metal contact, or through a fastener.
Figure 2-1. Simplified Corrosion Cell Showing Conditions which Must Exist for
Electrochemical Corrosion
2.2.2 Elimination of any one of these conditions will stop corrosion. An example would be a
paint film on the metal surface (see Figure 2-2, Elimination of Corrosion by Application
of an Organic Film to Metal Surface). Metals such as stainless steel and titanium can
produce corrosion products so tightly bound to the corroding metal that they form an
2-1
9/11/18 AC 43-4B
invisible oxide, or passive, film, preventing further corrosion. When a film of corrosion
products is loose and porous, such as those of aluminum and magnesium, an electrolyte
can easily penetrate and continue the corrosion process, producing more extensive
damage than surface appearance would show.
Figure 2-2. Elimination of Corrosion by Application of an Organic Film to Metal Surface
2.3 Development of Corrosion.
2.3.1 All corrosive attack begins on the surface of the metal, and the corrosion process involves
two chemical changes: 1) the metal that is attacked or oxidized undergoes an anodic
change, and 2) the corrosive agent is reduced or undergoes a cathodic change. The
tendency of most metals to corrode creates one of the major problems in aircraft
maintenance, particularly where adverse environmental or weather conditions exist.
2.3.2 Paint coatings can mask initial stages of corrosion. Since corrosion products occupy more
volume than the original metal, paint surfaces should be inspected often for such
irregularities as blisters, flakes, chips, and lumps.
2.4 Factors Influencing Corrosion.
2.4.1 Some factors which influence metal corrosion and the rate of corrosion are the:
1. Type of metal;
2. Heat treatment and grain direction;
3. Presence of a dissimilar, less corrodible metal (galvanic corrosion);
4. Anode and cathode surface areas (in galvanic corrosion);
2-2
9/11/18 AC 43-4B
5. Temperature;
6. Presence of electrolytes (such as hard water, salt water, or battery fluids);
7. Availability of oxygen;
8. Presence of different concentrations of the same electrolyte;
9. Presence of biological organisms;
10. Mechanical stress on the corroding metal;
11. Time of exposure to a corrosive environment; and
12. Lavatory fluids with hard water, salt water, or battery fluids.
2.4.2 Most pure metals are not suitable for aircraft construction and are used to form alloys.
Most alloys are made up entirely of small, crystalline regions called grains. Corrosion can
occur on the less resistant surfaces of these regions and at boundaries between regions,
resulting in the formation of pits and intergranular corrosion. Metals have a wide range of
corrosion resistance. The most chemically active metals (which tend to lose electrons
easily, such as magnesium and aluminum) corrode easily. The most noble metals (which
do not lose electrons easily, such as gold and silver) do not corrode easily.
2.4.3 High-temperature environments accelerate corrosion by increasing chemical reaction
rates and moisture content in saturated air.
2.4.4 Electrolytes, or electrically conducting solutions, form when condensation, salt spray,
rain, or rinse water accumulate on surfaces. Dirt, salt, acidic gases, and engine exhaust
gases can dissolve on wet surfaces, increasing electrolyte conductivity and also the rate of
corrosion.
2.4.5 When areas such as between faying surfaces or in deep crevices partially confine an
electrolyte on a metal surface, that surface corrodes more rapidly than other metal
surfaces outside this area. This area of corrosion is called an oxygen concentration cell.
The reduced oxygen content of the confined electrolyte causes adjacent metal to become
anodic to other metal surfaces immersed in electrolyte and exposed to air on the same
part.
2.4.6 Slimes, molds, fungi, and other living organisms, some of which are microscopic, can
grow on damp surfaces. The area where such organisms become established tends to
remain damp, increasing the possibility of corrosion.
2.4.7 Manufacturing processes, such as machining, forming, welding, or heat treatment, can
leave stresses in aircraft parts. This residual stress can cause cracking in a corrosive
environment when the threshold for stress-corrosion is exceeded.
2.4.8 In some cases, corrosion progresses at the same rate no matter how long the metal has
been exposed to an environment. In other cases, corrosion can decrease with time
because of a barrier formed by corrosion products, or increase with time if a barrier is
breaking down.
2-3
9/11/18 AC 43-4B
2.5 Forms of Corrosion. Different types of corrosive attack will vary with the metal
concerned, corrosive media location, and the length of time of exposure. For descriptive
purposes, the types are listed under what the FAA considers the most commonly accepted
titles.
2.5.1 Uniform Etch Corrosion. Uniform etch corrosion results from a direct chemical attack on
a metal surface and involves only the metal surface (see Figure 2-3, Uniform Etch
Corrosion). On a polished surface, this type of corrosion may first appear as a general
dulling of the surface. If the attack continues, the surface becomes rough and possibly
frosted in appearance. However, it should be noted that the discoloration or general
dulling of metal created by exposure to elevated temperatures is not uniform etch
corrosion.
2.5.2 Pitting Corrosion. This is the most common effect of corrosion on aluminum and
magnesium alloys, but can occur in other metal alloys (see Figure 2-4, Pitting Corrosion).
It is first noticeable as a white or gray powdery deposit, similar to dust, which blotches
the surface. When the deposit is cleaned away, tiny pits or holes in the surface can be
seen. The combination of small active anodes and large passive cathodes causes severe
pitting. The principle also applies to metals passivated by chemical treatments or
environmental condition.
Figure 2-3. Uniform Etch Corrosion
2-4
9/11/18 AC 43-4B
Figure 2-4. Pitting Corrosion
2.5.3 Galvanic Corrosion. This corrosion type occurs when two dissimilar metals make
electrical contact in the presence of an electrolyte (see Figure 2-5, Galvanic Corrosion of
Magnesium Adjacent to Steel Fastener). The rate of corrosion depends on differences in
reaction activity between dissimilar metals. The greater the difference, the faster
corrosion occurs. For example, aluminum skin panels and stainless steel doublers, riveted
together in an aircraft wing, form a galvanic couple if moisture and contamination are
present. The rate of galvanic corrosion also depends on the size of the parts in contact. If
the surface area of the corroding metal (the anode) is smaller than the surface area of the
less active metal (the cathode), corrosion will be rapid and severe. But if the corroding
metal is larger than the less active metal, corrosion will be slow and superficial.
Figure 2-5. Galvanic Corrosion of Magnesium Adjacent to Steel Fastener
2-5
9/11/18 AC 43-4B
2.5.4 Concentration Cell Corrosion or Crevice Corrosion. In this type, corrosion occurs in
either a metal-to-metal joint, at the edge of a joint of identical metals, or on a spot on the
metal surface covered by a foreign material (see Figure 2-6, Concentration Cell
Corrosion). Below is a discussion on the three general types of concentration cell
corrosion:
2.5.4.1 Metal Ion Concentration Cells. A liquid solution that may consist of water
and ions of a metal in contact with water. A high concentration of the metal
ions will normally exist under faying surfaces where the solution is stagnant.
A low concentration of metal ions will exist adjacent to the crevice created by
the faying surface. An electrical potential will exist between the two points of
connection, and the area of the metal in contact with the low concentration of
metal ions will be anodic and will corrode. The area in contact with the high
metal ion concentration will be cathodic and will not show signs of corrosion.
Figure 2-6 illustrates metal ion concentration cell corrosion.
2.5.4.2 Oxygen Concentration Cells. A solution in contact with a metal surface that
normally contains dissolved oxygen. An oxygen cell can develop at any point
where oxygen in the air does not diffuse into the solution, and creates a
difference in oxygen concentration between two points where the solution and
metal meet. Typical locations of oxygen concentration cells are under: 1)
either metallic or nonmetallic deposits on the metal surface, 2) faying surfaces
such as riveted lap joints, or 3) gaskets, wood, rubber, and other materials in
contact with the metal surface. Corrosion will occur at the area of low oxygen
concentration (the anode), as Figure 2-6 illustrates. Alloys such as stainless
steel, which owe their corrosion resistance to surface passivity, are
particularly susceptible to this type of crevice corrosion.
2.5.4.3 Active-Passive Cells. Metals which depend on a tightly adhering passive film,
like an oxide for corrosion protection such as on corrosion resistant steel
(CRES), are prone to rapid corrosive attack by active-passive cells. Corrosive
action usually starts as an oxygen concentration cell. As an example, salt
