Repository: davidcp199/Aerogpt

AeroGPT
Asistente Inteligente para Análisis Aeronáutico Basado en Multi-Agentes

AeroGPT es un sistema avanzado de análisis aeronáutico que utiliza inteligencia artificial multi-agente para proporcionar respuestas especializadas sobre regulaciones, criticidad de componentes, reparaciones, análisis técnico y predicción de vida útil remanente (RUL) de motores aeronáuticos.

🌟 Características Principales
Sistema Multi-Agente Especializado: Arquitectura basada en LangGraph con 9 agentes especializados que trabajan de forma coordinada GraphBuilder.py:34-60

File: data/processed/FAA_ACs/AC_43-4B.txt (part 3 of 6)
Advisory
products remain after reaching limits set by the aircraft manufacturer, contact
the aircraft manufacturer for authorized limits. The treatment is not complete
until protective surface finishes are fully restored.
4.7.6.2 Protect reworked areas with a chemical conversion coating, sealant primer,
and topcoat, if applicable. Watch reworked areas for any indications of
renewed corrosive activity.
4.7.7 Organic Composites. Organic composites used in aircraft can cause different corrosion
problems than all-metal structures. Composites such as graphite/epoxy act as a very
noble, or cathodic, material, creating the electrical potential for galvanic corrosion. The
galvanic corrosion potential, coupled with different attachment methods, such as adhesive
bonding, stepped structures, or locking mechanical fasteners, leads to multicomponent
galvanic couples aggravated by high humidity and salt water environments. Applying
aircraft sealants over dissimilar metal/composite junctions will prevent galvanic
corrosion if moisture is completely displaced from the junction. Since moisture
displacement is virtually impossible during extended flight operations, the most effective
method of eliminating the voltage potential is to provide a nonconductive layer between
the composite and dissimilar metal surfaces, such as a fiberglass/epoxy, sealant, or a
combination or the two. Application of sealants over dissimilar metal/composite
junctions may mask corrosion if the seal is compromised.
4.8 Water Entrapment Areas. Corrosion will result from entrapment of moisture. Except
for sandwich structures, design specifications usually require that the aircraft have
low-point drains in all areas where moisture and other fluids can collect. In many cases,
these drains are ineffective either because of location or because they are plugged by
sealants, extraneous fasteners, dirt, grease, and debris. Potential entrapment areas are not
a problem when properly located drains are functioning and the aircraft has a normal
ground attitude and is resting on its landing gear. Plugging a single drain hole or altering
the level of the aircraft can result in a corrosion problem if water becomes entrapped in
one of these “bathtub” areas, and we recommend a daily inspection of low-point drains.
4.9 Engine Frontal Areas and Cooling Air Vents. Constant abrasion by airborne dirt and
dust, bits of gravel from runways, and rain all tend to remove protective surfaces from
engine frontal areas and cooling air vents. Radiator cooler cores or reciprocating engine
cylinder fins, designed for heat dissipation, may not be painted. Engine accessory
mounting bases usually have small areas of unpainted magnesium or aluminum on
machined mounting surfaces. With moist and salt or industrial pollutant-laden air
4-9
9/11/18 AC 43-4B
constantly flowing over these surfaces, they are prime sources of corrosive attack.
Inspection of such areas should include all sections in the cooling air path, with special
attention to obstructions and crevices where salt deposits may build up during marine
operations. See Figures 4-9, Reciprocating Engine Frontal Area Corrosion, and 4-10,
Jet Engine Frontal Area Corrosion Points.
Note: When applicable, refer to the engine manufacturer’s specific instructions
for further guidance.
Figure 4-9. Reciprocating Engine Frontal Area Corrosion
4-10
9/11/18 AC 43-4B
Figure 4-10. Jet Engine Frontal Area Corrosion Points
4.10 Electronic Package Compartments. These areas are cooled by ram air or compressor
bleed air and are subject to the same conditions as engine and accessory cooling vents
and engine frontal areas. While the degree of exposure is less because of a lower volume
of air passing through the compartment and special design features preventing water
formation in enclosed spaces, this is still a trouble area needing special attention.
4.10.1 As circuit breakers, contact points, and switches are extremely sensitive to moisture and
corrosive attack, inspect for these conditions as thoroughly as the design permits. If
design features hinder examination of these items while installed, inspect the items if
components are removed for other reasons.
4.10.2 Only qualified personnel familiar with the function of the unit involved should perform
or direct the treatment of corrosion in electrical and electronic components, as
conventional corrosion treatment may damage some units.
4-11
9/11/18 AC 43-4B
4.10.3 Most corrosion on avionic equipment is similar to basic airframe structure corrosion, but
there is a difference: minute amounts of corrosion in avionic equipment can cause serious
degradation or complete failure, while similar corrosion on larger structures would go
unnoticed.
4.10.4 Smog, smoke, soot, and other airborne contaminants are extremely corrosive to exposed
avionic equipment. Many fumes and vapors emitted from factories or industrial
complexes are highly acidic and greatly accelerate corrosion. An example is the corrosive
effect of ozone, a product of welding machines and large electrical motors. Complete
degradation of rubber seals and damage to delicate components have occurred in
equipment stored near ozone-producing equipment. Avionic shops and storage areas
should have a filtered air conditioning system to help remove ozone from the enclosed
shop or storage area.
4.10.5 Another man-made atmosphere is the aircraft environmental control system. These
systems direct cooling air to the equipment, and may include a filter system that extracts
moisture or contaminants from air entering the equipment. Always replace or clean
filters, or eliminate leaky environmental seals, to prevent buildup of moisture or
contaminants that could cause a corrosive atmosphere inside the equipment.
4.10.6 The control of corrosion in avionic systems is similar to that in airframes, with
modifications. Factors affecting corrosion control in avionic equipment include:
• Less durable protection systems;
• Small amounts of corrosion can make equipment inoperative;
• Dissimilar metals are often in electrical contact;
• Stray currents can cause corrosion;
• Active metals and dissimilar metals in contact are often unprotected;
• Closed boxes can produce condensation during normal temperature changes during
flight;
• Avionic systems have many areas to trap moisture;
• Hidden corrosion is difficult to detect in many avionic systems;
• Many materials in avionic systems are subject to attack by bacteria and fungi; and
• Organic materials, when overheated or improperly or incompletely cured, can
produce vapors corrosive to electronic components and damaging to coatings and
insulators.
4.11 Miscellaneous Trouble Areas. Additional trouble areas exist, some of which are
covered by manufacturer publications. Below is a list of common trouble areas:
4.11.1 Examine and replace all flexible hose assemblies with chafing, weather checking,
hardening, discoloration, evidence of fungus, and torn weather protective coatings or
sleeves.
4-12
9/11/18 AC 43-4B
4.11.2 Trimmed edges of sandwich panels and drilled holes should have some type of corrosion
protection. We recommend a brush treatment with an inhibitor solution or applying a
sealant along the edge, or both. With a sealant, fill gaps or cavities where moisture, dirt,
or other foreign material can settle. Adjacent structures, not the sandwich, should have
sufficient drainage to prevent moisture accumulation. Seal damage or punctures in panels
as soon as possible to prevent additional moisture entry, even if permanent repair must be
delayed.
4.11.3 Control cables may present a corrosion problem whether of carbon steel or stainless steel
construction. Bare spots in the preservative coating is a main contributing factor in cable
corrosion. Determine cable condition by cleaning the cable assembly, inspecting for
corrosion, and applying an approved preservative if no corrosion is found. If external
corrosion is found, relieve tension on the cable and check internal strands for corrosion.
Cables with corrosion on internal strands should be replaced. Pay particular attention to
sections passing through fairleads, around sheaves, and grooved bell-crank arms.
External corrosion should be removed by a clean, dry, coarse rag or fiber brush. After
complete corrosion removal, apply a preservative.
4.11.4 Topcoating materials in integral fuel cells, such as Buna-N, polyurethane, or epoxy, repel
fuel but can absorb moisture through the topcoating materials and sometimes cause
pitting or intergranular corrosion on aircraft structural parts. We have also found that
microorganisms which live in water entrained by fuel, particularly jet propellant fuel
types, feed on fuel hydrocarbon and hydrocarbon-type elastomeric coating materials.
Excreted organic acids and dead microorganisms act as a gelatinous acidified sponge
which can deteriorate integral tank coatings and corrode the aircraft structure. Minimize
microbial corrosion by preventing as much water contamination of the fuel as possible
with well-managed storage facilities, adequate fuel filtration, and drainage of water
contamination from integral fuel cells. This drainage keeps the water moving and reduces
development of microorganism colonies. Reduce microorganic activity by using a
biocide additive such as “Biobor JF” or equivalent. Use manufacturer instructions to
determine solution strength and application frequency.
4.11.5 Electrical connectors or components may be potted with a sealing compound for
improved reliability, and to prevent moisture entrance into connectors where wires are
attached to pins.
4.11.5.1 Use rubber O-rings to keep moisture out of the mating area of pin connections
and prevent loss of pressurization in compartments containing bulkhead
connectors.
4.11.5.2 Moisture intrusion into electrical connectors can cause corrosion and an
electrical failure. Disconnect and disassemble suspected plugs, clean with a
solvent, and inspect for corrosion.
4.11.5.3 When electrical components cannot be sealed, these components can have
moisture intrusion and internal corrosion.
4-13
9/11/18 AC 43-4B
4.11.6 Severe corrosion damage to rear pressure bulkheads below the floor may occur as a result
of contamination by fluids. Inspection for rear bulkhead corrosion may require extensive
disassembly of components and fixtures to enable a thorough visual inspection. When
inspection access holes are available, inspection by fiber optics is useful. Other
nondestructive inspection (NDI) methods, such as X-ray, ultrasonic, and eddy current, are
also available. However, these inspection techniques require specially trained personnel,
NDI comparison standards, and suitable access. Regular inspections of the rear pressure
bulkhead, both front and rear faces, below the floor level should prevent serious
corrosion buildup between the bulkhead and periphery doubler at the floor level. Such
corrosion could weaken the bulkhead skin and lead to sudden cabin pressure loss.
4.11.7 Some older aircraft develop delaminations in cold-bonded joints. Corrosion between the
delaminated surfaces stems from moisture intrusion along edges of mating parts or
around fasteners securing mating parts together. Localized bulging of a skin or internal
structural components, usually around the fasteners, is the first indication of a corrosion
problem (see Figure 4-11, Spar Chord Lifting Caused by Corrosion Products). Skin
cracks or dished or missing fastener heads may also indicate severe corrosion in bonded
joints. Corrosion occurring between skins, doublers, and stringers or frames will produce
local bulging or pulled rivets (see Figure 4-12, Skin Bulging Around Fasteners).
Corrosion that occurs between the skins and doublers or tear straps away from a backup
structure, such as stringer or frame, will not produce local bulging. An external low
frequency eddy current inspection should determine the extent of corrosion in the skin.
Open lap joints with wedges to determine the full extent of corrosion damage (see
Figures 4-13, Opening of a Corroded Lap Joint for Repair, and 4-14, Close-Up View of a
Corroded Lap Joint). Internal visual inspection should detect delaminated doublers or tear
straps. Apply a penetrating water displacement corrosion inhibitor to faying surfaces after
corrosion removal and repair.
4.11.8 Flap and slat recesses and equipment installed in these areas, normally closed, may
corrode unnoticed without special inspections.
4-14
9/11/18 AC 43-4B
Figure 4-11. Spar Chord Lifting Caused by Corrosion Products
Figure 4-12. Skin Bulging Around Fasteners
4-15
9/11/18 AC 43-4B
Figure 4-13. Opening of a Corroded Lap Joint for Repair
Figure 4-14. Close-Up View of a Corroded Lap Joint
4-16
9/11/18 AC 43-4B
4.12 Factors in Corrosion Control.
4.12.1 Corrosion Factors. The severity, cause, and type of corrosion depend on many factors,
including a part’s size or thickness, the material, heat treatment of the material, protective
finishes, environmental conditions, preventative measures, and design.
4.12.1.1 Thick structural sections are generally more susceptible to corrosive attack
because of variations in composition, particularly if sections are heat-treated
during fabrication. When large sections are machined or chemically-milled
after heat treatment, corrosion characteristics of thinner sections may differ
from thicker areas. Section size adheres to structural requirements and cannot
be changed to control corrosion. From a maintenance standpoint, the correct
approach is to recognize the need to ensure the integrity and strength of major
structural parts and maintaining permanent protection over such areas at all
times.
4.12.1.2 In-service stresses and field repairs may affect rates and types of corrosion.
Aircraft structures under high cyclic stresses, such as helicopter main rotors,
are particularly subject to stress-corrosion cracking. Areas next to
weld-repaired items often have corrosion due to insufficient weld flux
removal or buildup of a magnetic field. Closely inspect these areas for signs of
corrosion and properly treat when found.
4.12.2 Corrosion Control in Design. Since corrosion is the deterioration of metal resulting from
a reaction between a metal and its environment, some form of corrosion control or means
to minimize corrosion should become part of an aircraft’s design phase before the aircraft
enters operational service. The corrosion issues discussed in this AC provide information
to reduce the rate of corrosive attack by corrosion control measures introduced early in
design.
4.12.2.1 The nature of a material is a fundamental factor in corrosion. High-strength,
heat-treatable aluminum and magnesium alloys are very susceptible to
corrosion, while titanium and some stainless steel alloys are less susceptible in
atmospheric environments. The aircraft manufacturer selects material for the
aircraft based on material strength, weight, and cost, while corrosion
resistance is often a secondary consideration. Corrosion control should be
included in an aircraft’s preliminary design phase as early as possible.
4.12.2.2 More corrosion-resistant materials in any design normally involves additional
weight to achieve the required strength. Weight consideration is a major factor
in the construction of airframes, and the primary means of preventing
corrosion is through protective coatings and proper maintenance procedures.
4.12.2.3 The use of corrosion-resistant alloys is not a cure-all for corrosion prevention.
A common mistake is to replace a corroded part with a corrosion-resistant
alloy; sometimes the corrosion then shifts to another part and increases in
severity.
4-17
9/11/18 AC 43-4B
4.12.2.4 Protection against corrosion is minimized if the protected material is
intrinsically resistant to corrosion. Aluminum copper alloys (2000 series) are
known to have better stress-corrosion resistance and better fatigue strength
properties than aluminum zinc alloys (7000 series), so aircraft designers use
them more often as the primary structural materials.
4.12.2.5 Galvanic corrosion results from dissimilar metals in contact, and the galvanic
series of metals and alloys (see Table 4-1, Galvanic Series of Metals and
Alloys) is a factor to consider in aircraft repair. The further apart the potential
voltages of the metals listed in Table 4-1 are, the greater the tendency for
galvanic corrosion. The metals in Table 4-2, Grouping of Metals and Alloys,
have small differences in electrical potential, so they are relatively safe to use
in contact with one another. However, the coupling of metals from different
groups will result in corrosion of the group having a lower potential voltage.
The electrode potentials as given in Table 4-1 are valid for pure materials at
standard lab conditions. However, in-service conditions are different and
potential voltages may shift to either side, positive or negative, as do alloying
elements. Although this does not affect the general ranking, it can
significantly affect the potential differences relevant for corrosion prevention
and, in few cases, this may even invert ranking of two metals.
4-18
9/11/18 AC 43-4B
Table 4-1. Galvanic Series of Metals and Alloys
Electrode Potential of Various Metals and Alloys (a)
Metal or Alloy (b) PH stainless steels Potential, volts 0.025
0.1 N calomel scale (c)
Magnesium -1.73
Zinc -1.10
7072, Alclad 3003, Alclad 6061, Alclad 7075 -0.96
5056, 7079-T6, 5456, 5083, 214, 218 -0.87
5052, 5652, 5086, 1099 -0.85
3004, B214, 1185, 1060, 1260, 5050 -0.84
1100, 3003, 615, 6053, 6061-T6, 6062-T6, 6063, 6363, -0.83
Alclad 2014, Alclad 2024
Cadmium -0.82
7075-T6, 356-T6, 360 -0.81
2024-T81, 6061-T4, 6062-T4 -0.80
355-T6 -0.79
2014-T6, 113, 750-T5 -0.78
2014-T4, 2017-T4, 2024-T3, and T4 -0.68 to-0.70 (d)
Mild steel -0.58
Lead -0.55
Tin -0.49
Copper -0.20
Bismuth -0.18
Stainless steel (series 300, type 430) -0.09
Silver -0.08
Nickel -0.07
Chromium -0.49 to +0.018
(a) Data from Alcoa Research Laboratories.
(b) The potential of all tempers is the same unless temper is designated.
(c) Measured in an aqueous solution of 53g of sodium chloride + 3g hydrogen peroxide per liter at
25 degree c.
(d) The potential varies with quenching rate.
4-19
9/11/18 AC 43-4B
Table 4-2. Grouping of Metals and Alloys
GROUP I Magnesium and Magnesium Alloys.
GROUP II Aluminum, Aluminum Alloys, Zinc, Cadmium, and Cadmium-Titanium
Plate.
GROUP III Iron, Steels-Except Stainless Steels; Lead, Tin, and their Alloys.
GROUP IV Copper, Brass, Bronze, Copper-Beryllium, Copper-Nickel Chromium,
Nickel, Nickel Base Alloys, Cobalt Base Alloys, Carbon Graphite,
Stainless Steels, Titanium, and Titanium Alloys.
NOTE: 1. Metals listed in the same group are considered similar to one
another.
2. Metals listed in different groups are considered dissimilar to one
another.
4.12.3 Protective Finishes. Base material with a protective finish is protected from corrosion and
other forms of deterioration. These finishes have two categories: sacrificial and
non-sacrificial. Sacrificial coatings include cadmium, zinc, and aluminum.
Non-sacrificial coatings include hard plating, such as chromium and nickel, chemical
conversion coatings, sealant, primers, and topcoat.
4.12.4 Geographical Location and Environment. This factor concerns systems exposed to
marine atmospheres, moisture, acid rain, tropical temperature conditions, industrial
chemicals, and soils and dust in the atmosphere. Whenever possible, limit the
requirement for operation of aircraft in adverse environments.
4.12.4.1 Moisture is present in the air as a gas, also called water vapor, or as finely
divided droplets of liquid, as in mist or fog, and often contains contaminants
such as chlorides, sulfates, and nitrates, which increase its corrosive effects.
Condensed moisture which evaporates will leave contaminants behind;
become trapped in close fitting, wettable joints, such as faying surfaces; and
collect along poor bond lines by capillary action.
4.12.4.2 Salt particles, when dissolved in water, form strong electrolytes. Normal sea
winds carry dissolved salt which makes coastal environments highly
corrosive.
4.12.4.3 Industrial pollutants, such as carbon, nitrates, ozone, sulfur dioxide, and
sulfates, contribute to the deterioration of nonmetallic materials and can cause
severe corrosion of metals.
4.12.4.4 Warm, moist air normally found in tropical climates accelerates corrosion
while cold, dry air normally found in arctic climates reduces corrosion.
4.12.5 Heat Treatment. Proper heat treatment of materials is a vital factor in maximizing
resistance to corrosion.
4-20
9/11/18 AC 43-4B
4.13 Preventative Maintenance.
4.13.1 Prevention. Corrosion prevention of aircraft structure depends on a comprehensive
corrosion prevention and control plan, implemented from the start of operation of an
aircraft, which includes:
4.13.1.1 Adequately-trained personnel in:
• Recognition of corrosion-inducing conditions;
• Corrosion identification techniques;
• Corrosion detection, cleaning, and treating; and
• Lubrication and preservation of aircraft structure and components.
4.13.1.2 Scheduled inspection for corrosion.
4.13.1.3 Periodic, thorough cleaning, inspection, lubrication, and preservation. See
Figures 4-15 through 4-20. Suggested intervals based on operating
environment:
• Mild zones: every 90 calendar-days;
• Moderate zones: every 45 calendar-days; and
• Severe zones: every 15 calendar-days.
4.13.1.4 Prompt corrosion treatment after detection.
4.13.1.5 Accurate recordkeeping and reporting of material or design deficiencies to the
manufacturer and the FAA.
4.13.1.6 Use of appropriate materials, equipment, and technical publications.
4.13.1.7 Maintenance of basic finish systems.
4.13.1.8 Keeping drain holes and passages open and functional. Sealants, leveling
compounds, miscellaneous debris, or corrosion inhibitors should not block
drain paths. See Figure 4-21, Blocked Drain Passages Resulted in
Accumulation of Corrosion Contaminates and Moisture.
4.13.1.9 Replacing deteriorated or damaged gaskets and sealants, using noncorrosive
type sealants, to avoid water intrusion and entrapment which leads to
corrosion.
4.13.1.10 Minimizing aircraft exposure to adverse environments, such as hangar storage
away from salt spray.
4-21
9/11/18 AC 43-4B
Figure 4-15. North America Corrosion Severity Map
4-22
9/11/18 AC 43-4B
Figure 4-16. South America Corrosion Severity Map
4-23
9/11/18 AC 43-4B
Figure 4-17. Africa Corrosion Severity Map
4-24
9/11/18 AC 43-4B
Figure 4-18. South Pacific Corrosion Severity Map
4-25
9/11/18 AC 43-4B
Figure 4-19. Asia Corrosion Severity Map
4-26
9/11/18 AC 43-4B
Figure 4-20. Europe and Asia Minor Corrosion Severity Map
4-27
9/11/18 AC 43-4B
Figure 4-21. Blocked Drain Passages Resulted in Accumulation of Corrosion Contaminates
and Moisture
4.13.2 Cleaning Compounds for Metals.
Note: More is not always better, and mixing more cleaning compound increases
the pH of a solution, which can do more harm than good. Always mix a cleaning
compound using manufacturer recommendations.
4.13.2.1 Cleaning compounds work by dissolving soluble soils, emulsifying oily soils,
and suspending solid soils. There are several cleaning compounds, and each
cleans a surface using one or more of the below mechanisms.
4.13.2.2 Highly alkaline cleaning compounds (with a pH greater than 10) are not
recommended. However, moderately alkaline cleaners (with a pH between 7.5
and 10) conforming to Military Specification (MIL-SPEC) MIL-C-85570,
Cleaning Compound, Aircraft, Exterior, Types I and II, are recommended.
Both types contain detergents, foaming agents, and solvents, and work the
same as a detergent solution.
4.13.2.3 A high-gloss spot cleaner conforming to MIL-SPEC MIL-C-85570, Type III,
is recommended for cleaning exhaust track areas of high-gloss paint systems.
This material contains solvents, detergents, and suspended abrasive matter to
remove soil by wearing away the surface that holds it.
4-28
9/11/18 AC 43-4B
4.13.2.4 Thixotropic, or viscous, cleaner conforming to MIL-SPEC MIL-C-85570,
Type V is recommended for cleaning wheel wells and replacement of some
solvent cleaning where water rinsing can be used. This cleaner contains
solvents, detergents, and some thickening agents. When applied undiluted to
an oily or greasy surface, the cleaner clings long enough to emulsify the soil,
usually about 5 to 15 minutes, then can be rinsed away with fresh water.
Note: Solvents for cleaning operations is becoming more and more
limited due to environmental regulations. Determine local
requirements for waste disposal.
4.13.2.5 Solvent emulsion cleaners conforming to MIL-SPECs MIL-C-43616,
Cleaning Compounds, Aircraft Surface, and MIL-C-85704, Cleaning
Compound, Turbine Engine Gas Path, become emulsions when diluted. The
solvent in the cleaner softens oily soils so that they can be emulsified by the
detergent and rinsed away.
4.13.2.6 Detergent solution cleaners conforming to MIL-SPEC MIL-D-16791,
Detergents, General Purpose (Liquid Nonionic), dissolve in water and clean
by dissolving soluble salts, emulsifying low-viscosity oils, and suspending
easily removed dirt and dust. They are not very effective on grease, but are
excellent cleaners for interior lightly soiled areas, plastics, and instrument
glass covers.
4.13.2.7 Cleaning solvents dissolve oily and greasy soils so that they can be easily
wiped away or absorbed on a cloth. Solvents differ significantly in cleaning
ability, toxicity, evaporation rate, effect on paint, and flammability. Cleaning
solvents are best for localized spot application only. A dry cleaning solvent
conforming to MIL-SPEC MIL-PRF-680, Type II, is the most common
cleaning solvent used on aircraft, due to its low toxicity, minimal effect on
paint, and relative safety. Other solvents, such as alcohols, ketones,
chlorinated solvents, and naphtha, are specialized materials and have
restricted use. Refer to manufacturer maintenance and cleaning procedures for
specific applications.
4.13.2.8 Miscellaneous cleaning agents include:
• Plastic polish, which contains mild abrasive matter to polish out scratches
in canopy materials;
• Alkaline chemicals used to neutralize specific acidic soils;
• Sodium bicarbonate for electrolyte spills from sulfuric acid batteries; and
• Monobasic sodium phosphate and boric acid for electrolyte spills from
nickel-cadmium batteries.
4-29
9/11/18 AC 43-4B
4.13.2.9 Steam cleaning is not recommended for general use on aircraft. It erodes
paint, crazes plastic, debonds adhesives, damages electrical insulation, and
drives lubrication out of bearings.
4.13.3 Cleaning Procedures.
4.13.3.1 The following cleaning procedures are recommended:
• Remove/disconnect all electrical power;
• Ground aircraft;
• Aircraft wash personnel should wear protective gear, such as gloves,
goggles, or aprons;
• Protect against water/cleaning compound intrusion, such as at closed
doors, openings, cover vents, pitot static openings, or cover wheels.
Precautions should be taken to ensure these protections are removed after
cleaning;
• Accomplish pre-wash lubrication. Lubricate per applicable maintenance
manual;
• Mix cleaning solution per manufacturer recommendation;
• Use spray, not a stream, of water during aircraft wash;
• Do not use abrasive cleaning pads; and
• Rinse aircraft with fresh water to remove all cleaning compounds.
4.13.3.2 The following post-cleaning procedures are recommended:
• Remove all covers, plugs, and masking materials;
• Inspect and clear all drain holes;
• Inspect and open all known water trap areas for water accumulation and
proper drainage;
• Lubricate aircraft per applicable maintenance manual; and
• Apply operational preservation.
4.13.4 Preservation. The day-to-day application of corrosion preventive compounds protects
metal aircraft parts and components. They prevent corrosive materials from contacting
and corroding bare metal surfaces. Many of these compounds also displace water and
other contaminants from the surfaces. Some also lubricate as well as protect against
corrosion. Corrosion preventive compounds vary in appearance and consistency from
thick, black types to light oils. Some are water displacing and others are not. Thicker
compounds provide the best corrosion protection, are longer lasting, and are more
difficult to remove. Thinner materials provide some lubrication and do not crack, chip, or
peel, but must be removed and replaced regularly to provide continuing protection.
4-30
9/11/18 AC 43-4B
4.13.5 Surface Treatment.
4.13.5.1 An important step in the corrosion control process is surface treatment of a
metal with a prescribed chemical to form a protective film. Chemical surface
treatments, properly applied, provide corrosion resistance to the metal and
improve the adhesion of subsequently applied paints. These surface
treatments, also known as chemical conversion coatings, chromate conversion
coatings, chemical films, or pretreatments, are aqueous acid solutions of
active, inorganic compounds which convert aluminum or magnesium surfaces
to a corrosion-resistant film.
4.13.5.1.1 Aluminum and aluminum alloy chemical conversion materials conform to
MIL-SPEC MIL-C-81706, Chemical Conversion Materials for Coating
Aluminum and Aluminum Alloys.
4.13.5.1.2 Magnesium alloy chemical conversion materials conform to Aerospace
Material Specification (AMS)-M-3171, Magnesium Alloy, Processes for
Pretreatment and Prevention of Corrosion On.
4.13.5.1.3 Ferrous metals, stainless steel, and titanium treatment, prior to painting, are
limited to corrosion removal and cleaning.
4.13.5.2 The surface should be prepared for application of the chemical conversion
coatings.
4.13.5.2.1 Feather the edges of paint along the edge of areas that have been chemically
stripped prior to pretreatment and repainting to ensure a smooth, overlapping
transition between the old and new paint surfaces.
4.13.5.2.2 Clean the area with a fine or very fine clean abrasive mat saturated with water.
4.13.5.2.3 Rinse by flushing with fresh water. Particular attention should be given to
fasteners and other areas where residues may become entrapped. At this stage
in the cleaning, the surface should be without water beading or incomplete
wetting, also called water breaks. A surface showing water breaks is usually
contaminated with grease or oil, which will later interfere with conversion
coating, sealing, and painting.
4.13.5.2.4 If the surface is not free of water breaks, re-clean the area with a solution of
aircraft cleaning compound using an abrasive mat. Rinse thoroughly with
water.
4.13.5.3 Chemical conversion coating is applied by brush, sponge stick moistener, or a
non-atomizing sprayer to achieve a yellow-to-gold color for aluminum,
usually 2 to 4 minutes, or greenish-brown, brassy, or brownish-yellow for
magnesium, usually 30 seconds to 2 minutes.
4-31
9/11/18 AC 43-4B
4.13.5.4 Immediately rinse the part thoroughly with fresh water. Do not wipe with a
rag or cloth.
4.13.5.5 Allow the chemical conversion coated surface to dry a minimum of
30 minutes and a maximum of 4 hours before painting.
4.13.6 Sealants. Refer to MIL-SPEC MIL-PRF-81733, Sealing and Coating Compound,
Corrosion Inhibitive.
4.13.6.1 Sealants are one of the most important tools for corrosion prevention and
control. They prevent the intrusion of moisture, salt, dust, and aircraft fluids,
which can lead to extensive corrosion. For sealants to be effective, it is critical
to choose the correct sealant for a specific area or situation, and that it is
applied correctly.
4.13.6.2 Sealants are useful in the following areas:
• Fuel tank;
• Pressure areas;
• Weather sealing;
• Firewalls;
• Electrical;
• Acid-resistant areas;
• Windows;
• High temperature applications; and
• Aerodynamic sealing.
4.13.6.3 There are numerous sealing compounds available with different properties and
intended use. Refer to the aircraft manufacturer manual for specific
information about selection of the sealing compound and proper application.
Observe the warning and cautions of the manufacturer when using sealing
compounds. Sealing compounds generally are divided into two major types:
those requiring a curing agent and those which cure in air.
4.13.6.3.1 Polysulfide, polythioether, and polyurethane sealing compounds consist of the
base, or prepolymer, and the accelerator, or curing agent. When thoroughly
mixed, the catalyst cures the base to a rubbery solid. Rates of cure depend on
the type of base, catalyst, temperature, and humidity. A full cure may take as
long as 7 days.
4.13.6.3.2 Silicone sealing compounds generally consist of one component which cures
by reaction with moisture in the air. If silicones are applied too thickly or in
such a way as to prevent moisture from entering the material, they may not
4-32
9/11/18 AC 43-4B
cure at all. Many silicone sealing compounds also produce acetic acid, which
has a vinegar smell, while curing, and can lead to severe corrosion problems.
Limit silicone sealing compounds on aircraft to those noncorrosive products
conforming to MIL-SPEC MIL-A-46146, Adhesives-Sealants, Silicone, RTV,
Noncorrosive (For Use with Sensitive Metals and Equipment).
4.13.6.3.3 Some sealing compounds need a special primer or adhesion promoter before
applying the sealant to develop a good adhesive bond with the surface. Use
only those primers or adhesion promoters recommended by the product
manufacturer.
4.13.6.4 Sealant application procedures:
4.13.6.4.1 Remove corrosion, apply a chemical surface treatment, and prime all surfaces,
except internal fuel tank surfaces. If the surfaces have been contaminated
following surface treatment, clean the area with cleaning solvent and a clean
cloth. Dry the surfaces immediately with a clean cloth. Do not allow solvents
to evaporate from the surface.
4.13.6.4.2 Mask off the area being sealed to prevent sealant from contacting adjacent
areas during application and post-application smooth-out. Examples of where
masking may be beneficial are fillet sealing of exterior surface lap and butt
seams.
4.13.6.4.3 When required by the manufacturer, apply a thin coating of an
adhesion-promoting solution. Allow to dry by evaporation without touching
the area for 30 minutes to 1 hour before applying sealant.
4.13.6.4.4 Spatula type sealants may be applied with a nonmetallic spatula or scraper.
Avoid entrapping air. Work sealant into recesses by sliding the edge of the
scraper firmly back over the recesses between taped areas next to the sealant
application area. Smoothing will be easier if the nonmetallic scraper is first
dipped in water.
4.13.6.4.5 If using a brush to apply a sealant, brush it on and smooth until the desired
thickness is reached.
4.13.6.4.6 Applying sealant with a caulking gun will not usually require masking and is
especially adaptable to filling seams or applying form-in-place gaskets.
4.13.6.4.7 Use a solid, continuous pattern to apply sealant with a spray gun.
4.13.6.4.8 Allow sealant to dry or cure per manufacturer recommendations.
4.13.6.4.9 When required, prime sealant as soon as it no longer feels tacky, then topcoat
as necessary.
4-33
9/11/18 AC 43-4B
4.13.6.4.10 Apply faying surface sealant between the contacting surface of two or more
parts. Use this sealant for all assembly and, where possible, reassembly.
Where at all possible, use it in conjunction with fillet sealing. There are two
types of faying surface seal installations, removable and permanent. The
removable type is for access doors, removable panels, inspection plates,
windows, etc. The sealant is normally applied to the substructure and a
parting agent applied on the removable panel during sealant cure. The
permanent type is for sealing between parts of a structure that is permanently
fastened together with a high-adhesion sealant.
4.13.6.5 Aircraft maintainers commonly use fillet, or seam, seals. Fillet seals cover
structural joints or seams along stiffeners, skin butts, walls, spars, and
longerons, and seal around fittings and fasteners. Fillet sealant should be used
in conjunction with faying surface sealing and in place of it if the assembly
sequence restricts the use of faying surface sealing.
4.13.6.6 Injection sealing primarily fills voids created by structural joggles, gaps, and
openings. Use only sealants recommended by the aircraft or equipment
manufacturer, and inject sealant into the area using a sealant gun. This method
produces a continuous seal, normally impossible while fillet sealing. Clean the
voids of all dirt, chips, burrs, grease, and oil before injection sealing.
4.13.6.7 The fastener sealing method varies depending on the type of fastener, which is
sealed either during or after assembly. To seal a permanent fastener during
assembly, apply the sealant to the hole or dip the fastener into the sealant, and
install the fastener while the sealant is wet. For removable fasteners, start the
fastener in the hole and apply sealant to the lower side of the fastener head or
countersink. To seal after assembly, apply the sealant to the fastener head after
installation.
4.13.6.8 Seal fuel cells per the aircraft manufacturer’s maintenance manual procedures.
4.13.7 Paint Finishes and Touchup Procedures.
4.13.7.1 Paint systems protect exposed surfaces against corrosion and other forms of
deterioration. Operational uses for schedule paint schemes include:
• High visibility requirements;
• Identification markings;
• Abrasion protection; and
• Specialty coatings, such as walkway coatings.
4.13.7.2 Aircraft paint systems have a primer coat and topcoat. The primer promotes
adhesion and contains corrosion inhibitors, while the topcoat provides
durability to the paint system, including weather and chemical resistance, and
coloring for operational requirements.
4-34
9/11/18 AC 43-4B
4.13.7.3 Some aircraft surfaces (such as Teflon-filled, rain erosion, or walkways) need
specialized coatings because they have service exposure or operational
requirements. For these surfaces, refer to the aircraft-specific manufacturer
maintenance manuals.
4.13.7.4 The Environmental Protection Agency (EPA), joined by local air pollution
control districts, has implemented rules which limit the volatile organic
content (VOC), or solvent content, of paints applied to aircraft and ground
support equipment. Understand and obey these rules to avoid large fines.
4.13.7.5 Much of a paint finish’s effectiveness and adherence to a surface depends on
careful preparation of the surface before touch up and repair.
4.13.7.5.1 Aged paint surfaces must be scuff-sanded to ensure adhesion of freshly
overcoated, applied paint. In sanding the surface, completely roughen it by
hand sanding or with power tools.
4.13.7.5.2 For final preparation, ensure that surfaces are corrosion free, prepared, the
surrounding paint feathered, cleaned, and conversion coated. Replace any
seam sealants when necessary. Mask areas, as required, to prevent overspray.
4.13.7.6 Spray application for touch up, overcoat and total repaint. Below are
preparation tips:
4.13.7.6.1 Thin primers, as required, with a thinner recommended by the paint
manufacturer, stir, and apply in even coats. Thickness varies among primers,
but generally, the total dry film thickness is 0.6 to 0.9 mils, or 0.0006 to
0.0009 inches. The remaining film thickness should be see-through. Allow the
primer to air dry before applying the topcoat; be sure to read the paint
manufacturer’s recommendations. You should normally apply a topcoat less
than 24 hours after primer application.
4.13.7.6.2 Also, treat topcoats with a thinner per the paint manufacturer’s
recommendations, stir the topcoat, and apply it in even coats. Topcoat
thickness varies for each topcoat, but generally, the total dry film thickness is
1.5 to 2.0 mils, or 0.0015 to 0.002 inches. Air dry the topcoat per paint
manufacturer’s instructions.
• Apply Teflon-filled, or anti-chafe, coatings over a primer per the
manufacturer’s instructions.
