Repository: davidcp199/Aerogpt

AeroGPT
Asistente Inteligente para Análisis Aeronáutico Basado en Multi-Agentes

AeroGPT es un sistema avanzado de análisis aeronáutico que utiliza inteligencia artificial multi-agente para proporcionar respuestas especializadas sobre regulaciones, criticidad de componentes, reparaciones, análisis técnico y predicción de vida útil remanente (RUL) de motores aeronáuticos.

🌟 Características Principales
Sistema Multi-Agente Especializado: Arquitectura basada en LangGraph con 9 agentes especializados que trabajan de forma coordinada GraphBuilder.py:34-60

File: data/processed/FAA_ACs/AC_43-4B.txt (part 4 of 6)
Advisory
• Apply walkway compounds over a primer, per the manufacturer’s
instructions.
4.14–4.99. RESERVED.
4-35
9/11/18 AC 43-4B
CHAPTER 5. INSPECTION REQUIREMENTS
5.1 General. Corrosion inspections should be a part of daily or preflight maintenance
inspections, except for special requirements in trouble areas. Overemphasizing a
particular corrosion problem when discovered, and forgetting about corrosion until the
next crisis, is an unsafe, costly, and troublesome practice. Inspection for corrosion is a
continuing requirement, and requires conducting daily inspections. If a special crew or
group handles corrosion control, they should schedule maintenance checks so that these
crews can accomplish inspections and rework with access plates removed and
components disconnected or out of the way.
5.1.1 Most manufacturer inspection handbooks are complete enough to cover all parts of the
aircraft or engine, but no part or area of the aircraft should go unchecked. Use these
handbooks as a general guide when inspecting an area for corrosion.
5.1.2 Trouble areas, however, are a different matter. Experience shows that certain
combinations of conditions result in corrosion in spite of routine inspection requirements.
These trouble areas may be peculiar to particular aircraft models, in conditions similar to
most aircraft.
5.1.3 Flight routes and bases of operation will expose some airplanes to more corrosive
conditions than others. An aircraft’s operational environment may affect the
environment’s corrosion severity, placing the operational environment in a mild,
moderate, or severe category. Figures 4-15 through 4-20 indicate the corrosion severity of
operational environments around the world. A particular area may be corrosive because
of many factors, including airborne industrial pollutants, chemicals used on runways and
taxiways to prevent ice formation, humidity, temperatures, or prevailing winds blowing
from a corrosive environment.
5.2 Frequency of Inspections. In addition to routine maintenance inspections, observe these
special requirements:
• Aircraft operating in a severe environment should be inspected every
15 calendar-days.
• Aircraft operating in a moderate environment should be inspected every
45 calendar-days.
• Aircraft operating in a mild environment should be inspected every 90 calendar-days.
• The aircraft should be washed prior to any inspection for corrosion.
• Crews familiar with corrosion problems and treatment should perform corrosion
checks.
• Operators of infrequently flying aircraft should develop a calendar-based corrosion
inspection and repair program, rather than basing the program on flight hours.
Because of uncertain operating environments, make adjustments to the calendar-time
inspection interval after analysis of corrosion inspection findings.
5-1
9/11/18 AC 43-4B
5.3 Recommended Depth of Inspection. Generally speaking, inspection requirements
ensure adequate inspection of all compartments and interior aircraft cavities. Adequate
maintenance is assured for most operating conditions when such general requirements are
observed, along with a periodic check of a list of common trouble areas. To assist in
complete coverage, the following summary is included:
5.3.1 Daily and Preflight Inspection. Check engine compartment gaps, seams, and faying
surfaces in the exterior skin. Check all areas not requiring removal of fasteners or panels,
such as bilge areas, wheel and wheel well areas, battery compartments, fuel cell and
cavity drains, engine frontal areas, including intake vents, and engine exhaust areas.
5.3.2 Indepth Inspections. Remove screw-attached panels, access plates, and removable skin
sections, as necessary, to thoroughly inspect internal cavities. Remove questionable
heavy, internal preservative coatings for at least a spot check of the area underneath the
coating. Inspect the aircraft interior in corrosion-prone areas, such as around lavatories,
galleys, under floors, or baggage compartments. See Figure 5-1, Corrosion Found After
Removing Cargo Door Threshold Covers.
5.3.3 Annual Inspections. Conduct corrosion inspections during annual inspections or other
scheduled indepth inspections during which areas of the aircraft not normally accessible
will be available for corrosion inspection.
5.3.4 Corrosion Preventative Compounds. Use the Original Equipment Manufacturer
(OEM)-recommended corrosion preventive or compounds, such as LPS3, Dinol AV5,
equivalent products, or advanced developments of these compounds, to effectively reduce
the occurrence of corrosion. Review the results of corrosion inspections to help establish
the effectiveness of corrosion preventive compounds and determine the reapplication
interval of them.
Figure 5-1. Corrosion Found After Removing Cargo Door Threshold Covers
5-2
9/11/18 AC 43-4B
5.4 Primary Approach. Corrosion detection is primarily detected through corrosion
inspections done on a regular schedule. Early detection and treatment reduce costs,
out-of-service time, and the possibility of flight or flight-related incidents. All corrosion
inspections should start with a thorough cleaning of the area to be inspected. Then,
visually inspect the area with a flashlight, inspection mirror, and a 5X to l0X magnifying
glass, looking for obvious defects and suspected areas. A detailed inspection follows of
damage or suspected areas found during the general inspection. The detailed inspection
can be one or more of the following items:
5.4.1 Nondestructive Inspection (NDI).
5.4.1.1 Visual Inspection. Visual inspection is the most widely used technique and is
an effective method for detection and evaluation of corrosion. Visual
inspection employs the eyes to look directly at an aircraft surface, or at a low
angle of incidence, to detect corrosion. Using the sense of touch of the hand is
also an effective inspection method for the detection of hidden,
well-developed corrosion. Other tools such as mirrors, borescopes, optical
micrometers, and depth gauges can be used for visual inspections. The
following shows the type of corrosion damage detectable during visual
inspection: Figures 5-2, Corrosion Under Chipped and Loose Paint on Wing
Skin, and 5-3, Corrosion Indicated by Blistering of Paint in Fuel Cell, show
chipped, missing, and lifted paint; Figure 5-4, Popped Rivet Heads Resulting
from Corrosion Products, shows dished and popped rivets; Figure 5-5, Skin
Bulging Around Fasteners Caused by Pressure from Corrosion Products,
shows skin bulges or lifted surfaces; Figures 5-6, Corrosion Cracking
Between Fasteners on a Wing Spar, and 5-7, Faying Surface Corrosion on
Wing Spar Chord with Corrosion Cracking Also Visible, show cracks; and
Figures 5-8, Severe Crown Stringer Corrosion, and 5-9, Spar Chord
Corrosion, show corrosion products.
5.4.1.1.1 Indications of corrosive attack can take several forms depending on the type
of metal and the length of time the corrosion has developed. Corrosion
deposits on aluminum and magnesium are generally a white powder, while
ferrous metals vary from red to dark reddish-brown stains.
5.4.1.1.2 Sometimes structural members or equipment installations block inspection
areas, or for some reason, the areas are awkward to check visually. Ensure
adequate access for inspection by removing access panels and adjacent
equipment, by cleaning the area as necessary, and by removing loose or
cracked sealants and paints. Mirrors, borescopes, and fiber optics are useful in
providing the means of observing obscure areas. Figures 5-10 through 5-18
depict some of these conditions.
5-3
9/11/18 AC 43-4B
Figure 5-2. Corrosion Under Chipped and Loose Paint on Wing Skin
Figure 5-3. Corrosion Indicated by Blistering of Paint in Fuel Cell
5-4
9/11/18 AC 43-4B
Figure 5-4. Popped Rivet Heads Resulting from Corrosion Products
Figure 5-5. Skin Bulging Around Fasteners Caused by Pressure from Corrosion Products
5-5
9/11/18 AC 43-4B
Figure 5-6. Corrosion Cracking Between Fasteners on a Wing Spar
Figure 5-7. Faying Surface Corrosion on Wing Spar Chord with Corrosion
Cracking Also Visible
5-6
9/11/18 AC 43-4B
Figure 5-8. Severe Crown Stringer Corrosion
Figure 5-9. Spar Chord Corrosion
5-7
9/11/18 AC 43-4B
Figure 5-10. Removal of Fillet Seal from Internal Edge of Lap Joint Exposed Full Extent
of Corrosion
Figure 5-11. Removal of Insulation Blankets Exposed Corrosion
5-8
9/11/18 AC 43-4B
Figure 5-12. Corrosion Developed Under Leveling Compound Installed During Previous
Repair of Overwing Exit
Figure 5-13. Corrosion Behind a Structural Component on a Wing Spar
5-9
9/11/18 AC 43-4B
Figure 5-14. Severely Corroded Lap Joint
Figure 5-15. Severely Corroded Lap Joint
5-10
9/11/18 AC 43-4B
Figure 5-16. Local Paint Removal Required to Expose Full Extent of Corrosion
Figure 5-17. Corroded Area After Paint Removal from Wing Skin
5-11
9/11/18 AC 43-4B
Figure 5-18. Alodine 1200 Treatment Prior to Painting May Highlight Presence of
Remaining Corrosion or Cracks
5.4.1.2 Other Methods. There are several NDI methods which may be valuable in
detecting corrosion, such as liquid penetrant, magnetic particle, eddy current,
X-ray, ultrasonic, and acoustical emission. These methods have limitations,
and only qualified and certified NDI personnel should perform them. Eddy
current, X-ray, and ultrasonic inspections require properly calibrated per-use
equipment and a reference standard to obtain reliable results.
5.4.1.2.1 Liquid Dye Penetrant. Inspect large stress-corrosion or corrosion fatigue
cracks on nonporous ferrous or nonferrous metals using this process. The dye
will enter cracks, fissures, or other small openings by capillary action when
applied to a clean metallic surface. After absorption by any surface
discontinuities, remove excess dye and apply a developer substance to the
surface. A developer acts like a blotter and draws the dye from the cracks or
fissures back to the surface of the part, giving visible indication of faults on
the surface. The magnitude of the fault is indicated by the quantity and rate of
dye on the surface after developer application.
5.4.1.2.2 Magnetic Particle Inspection. Use this inspection method to detect cracks or
flaws on or near the surface of ferromagnetic metals, or metals attracted by
magnetism. A portion of the metal is magnetized and coated with finely
divided magnetic particles, either in liquid suspension or dry. Surface faults
will create discontinuities in the magnetic field and cause the particles to
congregate on or above these imperfections, pinpointing their location.
5.4.1.2.3 Eddy Current Inspection. This method detects thinning due to corrosion and
cracks in multi-layered structures. Low-frequency eddy current testing can, to
5-12
9/11/18 AC 43-4B
some degree, detect or estimate corrosion on the hidden side of aircraft skins
because it can measure an uncorroded material’s thickness when used with a
reference standard. Low-frequency eddy current testing can estimate corrosion
in the underlying structure because the currents will penetrate through into the
second layer of material with sufficient sensitivity for approximate results.
High-frequency eddy current testing is most appropriate for detection of
cracks which penetrate the surface of the structure on which test personnel
place an eddy current probe, including flat surfaces and holes.
5.4.1.2.4 X-Ray Inspection. Because it is difficult to obtain the sensitivity required to
detect minor or moderate corrosion, X-ray inspection has somewhat limited
use for detecting corrosion. Briefly, this method passes high-energy X-rays
through a material; a special film on the opposite side of the material registers
the passage of the X-rays. Areas of high density display as underexposed
areas, while areas of 1ow density show up as overexposed areas. Moderate to
severe corrosion or cracks using X-ray inspection can be detected. However,
this method, like other NDI methods, requires a qualified and certified
operator to obtain reliable results.
5.4.1.2.5 Ultrasonic Inspection. Ultrasonic testing provides a sensitive detection
capability for corrosion damage when access is available to a surface with a
continuous bulk of material exposed to the corrosion. Personnel commonly
use ultrasonic inspection to detect exfoliation, stress-corrosion cracks, and
general material thinning. However, ultrasonic digital thickness gauges are not
reliable for determining moderate or severe damage prior to removing
corrosion. Trained personnel should conduct the examination to derive useful
information from indicating devices.
5.4.1.2.6 Acoustic Emission Testing. This method uses heat-generated emissions to
detect corrosion and moisture in adhesive-bonded metal honeycomb
structures. Acoustic emission testing can detect corrosion initiation as well as
advanced corrosion.
5.5–5.99. RESERVED.
5-13
9/11/18 AC 43-4B
CHAPTER 6. CORROSION REMOVAL TECHNIQUES
SECTION 1. SAFETY PROCEDURES
6.1 General. The following general safety precautions contain guidelines for handling
materials with hazardous physical properties and emergency procedures for immediate
treatment of personnel who have inadvertently come into contact with a harmful material.
Materials with hazardous physical properties are referenced to pertinent safety
precautions and emergency safety procedures. All personnel responsible for using or
handling hazardous materials should be thoroughly familiar with the information in the
following paragraphs.
6.1.1 Safety Precautions. When required to use or handle solvents, special cleaners, paint
strippers, strong alkalis or acids, etchants, corrosion removers containing acids, or surface
activation material, such as alodine 1200, observe the following safety precautions:
1. Avoid prolonged breathing of solvent or acid vapors. Solvents and acids
should not be used in confined spaces without adequate ventilation or
approved respiratory protection;
2. Never add water to acid. Always add acid to water;
3. Mix all chemicals per manufacturer instructions;
4. Clean water for emergency use should be available in the immediate work
area before starting work;
5. Avoid prolonged or repeated contact of solvents, cleaners, etchants, acid, or
conversion coating material, such as an alodine solution, with skin. Wear
rubber or plastic gloves when using solvents, cleaners, paint strippers,
etchants, or conversion coating materials. Wear goggles or plastic face shields
and suitable protective clothing when cleaning, stripping, etching, or
conversion coating overhead surfaces;
6. When mixing alkalis with water or other substances, use containers made to
withstand chemical heat generated by this process;
7. Wash any paint stripper, etchant, or conversion coating material immediately
from body, skin, or clothing;
8. Promptly flush out materials splashed in eyes with water, and get medical aid
for injured persons;
9. Do not eat or keep food in areas where the food may absorb poisons. Always
wash hands before eating or smoking;
10. Verify that areas are clear and remain clear of all potential ignition sources
within 50 feet of any cleaning or treating operations where materials with a
flash point of 140 °F or below are in use;
11. Suitable fire extinguishing equipment should be available to the
cleaning/treating area;
6-1
9/11/18 AC 43-4B
12. Where any flammable materials are in use, equipment should be effectively
grounded;
13. If materials such as acid, alkali, paint remover, or conversion coatings are
spilled on equipment or tools, treat immediately by rinsing with clean water if
possible, or neutralizing acids with baking soda and alkalis with a 5 percent
solution of acetic acid in water;
14. Do not use solvents with a flash point below 100 °F, such as methyl ethyl
ketone (MEK) and acetone, in confined locations;
15. Clean all equipment after work is complete;
16. Implement all company safety precautions;
17. Check local environmental regulations for restrictions on the use of solvents,
primers, and topcoats; and
18. Dispose of waste material per local environmental requirements.
6.1.2 Emergency Safety Procedures.
Note: Personnel should be thoroughly familiar with the following emergency
safety procedures before using any materials referenced to an emergency safety
procedure paragraph.
6.1.2.1 If exposed to physical contact with any of the following materials:
Methyl alcohol Xylene
Methyl ethyl ketone Petroleum naphtha
Methyl isobutyl ketone Chromates
Toluene Dichromate
Trichloroethylene Acetates
Epoxy resin Cyclohexanone
Methylene chloride Cellosolve
Brush alodine Carbon tetrachloride
Treat as follows:
• If splashed into eyes, do not rub.
• Flush eyes immediately with water for at least 15 minutes. Lift upper and
lower eyelids frequently to ensure complete washing.
• If splashed on clothing or large areas of the body, immediately remove
contaminated clothing and wash body with plenty of soap and water. Also
wash clothing before wearing again.
• If splashed onto an easily accessible part of the body, immediately wash
with soap and water.
6-2
9/11/18 AC 43-4B
• If suffering a headache or other obvious symptoms resulting from
overexposure, move to fresh air immediately.
• If vapors are inhaled and breathing has slowed down or stopped, remove
person from exposure and start cardiopulmonary resuscitation
(CPR)/automated external defibrillator (AED) procedures at once. Call
local emergency services and continue this treatment until emergency
services arrives.
6.1.2.2 If exposed to physical contact with any of the following materials:
Hydrofluoric acid
Nitric acid
Phosphoric acid
Phenol
Cresols
Tricresyl phosphate
Treat as follows:
• If splashed into eyes, quickly wipe eyelids with a soft cleaning tissue and
immediately flush eyes with a gentle stream from a drinking fountain, cup,
or other convenient water outlet while holding lids open. Call local
emergency services and continue this treatment until emergency services
arrives.
• If splashed onto an easily accessible part of the body, immediately drench
affected area with water until ambulance arrives.
• If splashed onto clothing or large area of the body, immediately drench
body and remove clothing while drenching until ambulance arrives.
• If taken internally, begin the following treatment immediately:
• If the person is conscious, cause vomiting by placing finger in back of
the person’s throat. Encourage the person to drink large quantities of
water and repeatedly wash out the mouth.
• If the person is unconscious, do not give any liquid. Start CPR/AED
procedures at once. Continue until an emergency service arrives. Use
the procedure above if the person regains consciousness before
emergency services arrives, use the procedure above for a conscious
person.
6.2 General Corrosion Control Work Procedures. The effectiveness of corrosion control
depends on following basic work procedures. We recommend the following common
work practices:
6.2.1 If rework procedures or materials are unknown, contact the aircraft manufacturer or
authorized representative before proceeding.
6-3
9/11/18 AC 43-4B
6.2.2 The work areas, equipment, and components should be clean and free of chips, grit, dirt,
and foreign materials.
6.2.3 Do not mark on any metal surface with a graphite pencil or any type of sharp, pointed
instrument. Use temporary markings (markings soluble in water or methyl chloroform)
for metal layout work or marking on the aircraft to indicate corroded areas.
6.2.4 Do not use graphite as a lubricant for any component. Graphite is cathodic to all
structural metals and will generate galvanic corrosion in the presence of moisture,
especially if applied in dry form.
6.2.5 Inspect footwear and clothing for metal chips, slivers, rivet cuttings, dirt, or sand, and
remove all such material before walking or working on metal surfaces such as wings,
stabilizers, or fuel tanks.
6.2.6 Do not abrade or scratch any surface unless following an authorized procedure. If
surfaces are accidentally scratched, assess the scratch and take action to remove the
scratch and treat the area, if necessary.
6.2.7 Do not polish coated metal surfaces for aesthetic purposes. Buffing removes a protective
coating, and a brightly polished surface is normally not as corrosion resistant as an
unpolished surface, unless it is protected by a coating such as wax or paint. A bare skin
sheet polished to a mirror finish is more resistant than a bare, mill-finished sheet when
both are given regular maintenance.
6.2.8 Protect surrounding areas when welding, grinding, or drilling, to prevent contaminating
the areas with residue from these operations. In those areas where protective covering
cannot be used, remove the residue by cleaning.
6.2.9 Replace severely corroded screws, bolts, and washers.
6.2.10 When a protective coating, such as cadmium plating, is damaged, immediately apply an
appropriate protective finish to prevent additional corrosion damage.
6.3–6.9. RESERVED.
6-4
9/11/18 AC 43-4B
SECTION 2. CORROSION REMOVAL TECHNIQUES
6.10 General. When active corrosion is visually apparent, it is a good idea to start a positive
inspection and rework program to prevent further deterioration of the structure. The
following methods of assessing corrosion damage and procedures for rework of corroded
areas are recommended during cleanup programs. In general, any rework would involve
cleaning and stripping all finish from the corroded area, removing corrosion products,
and restoring a surface protective film.
6.10.1 Repair of corrosion damage includes removal of all corrosion and corrosion products.
When the corrosion damage exceeds damage limits set by the aircraft manufacturer in the
Structural Repair Manual (SRM), the affected part must either be replaced or an
FAA-approved engineering authorization must be obtained for continued service for that
part.
6.10.2 For corrosion damage on large structural parts in excess of that allowed in the SRM and
where replacement is not practical, contact the aircraft manufacturer for rework limits
and procedures.
6.11 Standard Methods. Several standard methods are available for corrosion removal,
mechanical and chemical methods being normally used. Mechanical methods include:
1) hand sanding using an abrasive mat, abrasive paper, or aluminum oxide impregnated
materials, or 2) powered mechanical sanding, grinding, and buffing using an abrasive
mat, grinding wheels, sanding discs, and abrasive rubber mats. However, the method
used depends upon the metal and the degree of corrosion. Outlined in the following
paragraphs is the removal method to use on each metal for each schedule degree of
corrosion.
6.12 Preparations for Rework. All corrosion products should be removed completely when
corroded structures are reworked. The corroding process will continue even though the
affected surface is refinished. Before starting rework of corroded areas, carry out the
following:
1. Position airplane in wash rack or provide washing apparatus for rapid rinsing
of all surfaces.
2. Connect a static ground line to the airplane.
3. Prepare the aircraft for safe ground maintenance:
• Remove aircraft batteries, liquid oxygen (LOX) containers (if installed), and
external hydraulic and electric power.
• Install all applicable safety pins, flags, and jury struts.
4. Protect pitot-static ports, louvers, air scoops, engine opening, wheels, tires,
magnesium skin panels, and airplane interior from moisture and chemical
brightening agents.
5. Protect surfaces adjacent to rework areas from chemical paint strippers,
corrosion removal agents, and surface treatment materials.
6-5
9/11/18 AC 43-4B
6.13 Paint Removal. Refer to the Original Equipment Manufacturer (OEM) maintenance
manuals for specific guidelines.
6.13.1 For small areas of metallic surfaces, remove paint by hand using a medium grade
abrasive mat. For larger areas, chemical paint removal is the preferred method.
6.13.2 Phenolic and non-phenolic chemical paint removers containing methylene chloride are
recommended for paint stripping on metallic surfaces only. Do not use chemical paint
strippers containing acid because the strippers will cause hydrogen embrittlement on
high-strength steel and some stainless steels. The following procedure is recommended
when using chemical paint remover:
1. Mask acrylic windows and canopies, plastic parts, rubber hoses, exposed
wiring, composite surfaces, wheels and tires, and other areas where paint
remover residue cannot be removed and refinishing cannot be accomplished;
2. Remove any sealants by cutting away excess sealant with a sharp plastic
scraper;
3. Apply a thick, continuous coating of paint remover to cover the painted
surface;
4. Leave the paint remover on the surface for enough time to wrinkle and
completely lift the paint. Reapply paint remover as necessary in areas where
paint remains tight or where the material has dried. Micarta scrapers, abrasive
pads, or fiber brushes can be used to assist in removing persistent paint;
5. Remove loosened paint and residual paint remover by washing and scrubbing
the surface with fresh water and a stiff nylon bristle brush or an abrasive pad;
and
6. After thorough rinsing, remove masking materials and thoroughly clean the
area with a solution of aircraft cleaning compound to remove paint remover
residues.
6.13.3 For composite surfaces, paint removal should be done by mechanical removal techniques
(scuff sanding) only. Composite surfaces include fiberglass, Kevlar, carbon, and graphite.
Due to irregularities in composite surfaces, such as a fiber weave, a paint system cannot
be completely removed without damaging surface fibers.
6.13.4 Paint can be mechanically removed by hand or with fine or very fine abrasive mats or
flap brushes on power tools. If using power tools, be careful to prevent removal of the
base material.
6.14 Special Techniques. In special instances, a schedule or specific method to remove
corrosion may be needed. Depending upon rework criteria, corrosion in a hole may be
removed by enlarging the hole. Abrasive blasting may remove corrosion from steel
fasteners, side skins, or irregularly-shaped parts or surfaces. Whenever such special cases
occur, observe the specified method for corrosion removal.
6-6
9/11/18 AC 43-4B
6.15 Fairing or Blending Reworked Areas. Fair or blend with a surrounding surface all
depressions resulting from corrosion rework. Fairing can be accomplished as follows:
6.15.1 Remove rough edges and all corrosion from damaged areas. All dish-outs should be
elliptically shaped with the major axis running spanwise on wings and horizontal
stabilizers, longitudinally on fuselages, and vertically on vertical stabilizers. Select the
proper abrasive for fairing operations from Table 6-1, Abrasives for Corrosion Removal.
6.15.2 Rework depressions by forming smoothly-blended dish-outs, using a length-to-depth
ratio of 20:1 (see Figures 6-1, Blendout of Corrosion as Single Depression Width, and
6-2, Typical Example of Acceptable Cleanup of Corrosion Pits). In areas having
closely-spaced multiple pits, remove intervening material to minimize surface irregularity
or waviness (see Figures 6-3, Blendout of Multiple Pits in Corroded Area, and 6-4,
Profile of Reworked Corroded Areas in Regions of Limited Access). Remove steel
nutplates and steel fasteners before blending corrosion out of aluminum structure. Steel
or copper particles embedded in aluminum can become a point of future corrosion (see
Figure 6-5, Steel Particles from Fasteners or Nutplates May Cause Future Corrosion
Problems in Aluminum Structure). Remove all corrosion products during blending to
prevent reoccurrence of corrosion (see Figures 6-6, Incomplete Removal of Corrosion
Products Resulted in Reoccurrence of Corrosion, and 6-7, Incomplete Removal of
Corrosion Products Resulted in Reoccurrence of Corrosion).
6.15.3 In critical and highly-stressed areas, pits may remain after removal of corrosion products
by any method. These pits should be blended out to prevent stress risers, which may
cause stress-corrosion cracking. But if the pits are on noncritical structures, use of
abrasive blasting is not required to blend out the pits, since this results in unnecessary
metal removal.
6-7
9/11/18 AC 43-4B
Table 6-1. Abrasives for Corrosion Removal
Metals or Restrictions Operation Abrasive Paper or Cloth Abrasive Aluminum Stainless Pumice Abrasive
Materials to Fabric or Steel 350 Mesh Wheel
be Processed Pad Or Finer
Aluminum Silicon Garnet
Oxide Carbide
Ferrous Does Not Apply Corrosion 150 Grit or 180 Grit or Fine to X X X X
Alloys to Steel Heat Removal Or Finer Finer Ultrafine
Treated to Fairing
Strengths to
220,000 psi and
Above Finishing 400 Grit X X X
Aluminum Do Not Use Corrosion 150 Grit or 7/0 Grit Very Fine X X X
Alloys Except Silicon Carbide Removal or Finer or Finer and Ultrafine
Clad Abrasive Fairing
Aluminum
Finishing 400 Grit X X
Clad Sanding Limited Corrosion 240 Grit or 7/0 Grit Very Fine X X
Aluminum to the Removal Removal or Finer or Finer And
of Minor Fairing Ultrafine
Scratches
Finishing 400 Grit X
Magnesium Corrosion 240 Grit or Very Fine X X X
Alloys Removal or Finer and Ultrafine
Fairing
Finishing 400 Grit X X
Titanium Cleaning and 150 Grit or 180 Grit or X X X
Finishing Finer Finer
6-8
9/11/18 AC 43-4B
Figure 6-1. Blendout of Corrosion as Single Depression Width
6-9
9/11/18 AC 43-4B
Figure 6-2. Typical Example of Acceptable Cleanup of Corrosion Pits
Figure 6-3. Blendout of Multiple Pits in Corroded Area
6-10
9/11/18 AC 43-4B
Figure 6-4. Profile of Reworked Corroded Areas in Regions of Limited Access
Figure 6-5. Steel Particles from Fasteners or Nutplates May Cause Future Corrosion
Problems in Aluminum Structure
6-11
9/11/18 AC 43-4B
Figure 6-6. Incomplete Removal of Corrosion Products Resulted in Reoccurrence
of Corrosion
Figure 6-7. Incomplete Removal of Corrosion Products Resulted in Reoccurrence
of Corrosion
6-12
9/11/18 AC 43-4B
6.16 Chemical Testing.
6.16.1 A serious problem in corrosion control is identification of the metal on which corrosion
occurs. This identification is important because all metals possess certain chemical
characteristics common only to themselves, and these characteristics vary greatly from
metal to metal and from alloy to alloy of the same metal. Since these characteristics are
common to all metals and their alloys, chemical cleaning solutions and chemical
protective films will react differently with different metals. In some cases, this reaction
produces adverse reactions which can severely weaken or destroy the structural
capabilities of the metal.
6.16.1.1 The primary method of identifying metal is in the aircraft SRM. When the
SRM is limited or when more information is required, such as with heat-treat
and protective finishes, the best source of identification is the aircraft
manufacturer, where an aircraft drawing can be reviewed.
6.16.1.2 Use chemical testing when all other methods have been exhausted and when
the following precautions are followed:
• Personnel should become thoroughly familiar with the safety precautions
and emergency safety procedures, prior to performing any chemical
testing.
• Chemical spot testing should be accomplished by qualified personnel only.
• Fasteners should not be identified by chemical spot tests.
• High-strength steel should not be identified by chemical spot tests.
6.16.2 Use test samples for chemical testing for metals before testing the actual part. Determine
the preliminary surface preparation and primary classification of the metal by the
following procedure:
1. On the surface to be tested, choose an area where there is no corrosion and
remove paint, if present, from a 1-inch square. Paint may be removed using
hand sanding or an approved paint remover.
CAUTION: Take adequate precautions to prevent paint remover from
contacting composite parts.
2. Clean the surface of the test area.
3. Tentatively identify the exposed metal surface by visually comparing it with
samples of previously identified materials, if available.
4. Identify the metal as ferrous or nonferrous by placing a magnet on the
exposed surface. Magnetic attraction classifies the base metal as a ferrous
magnetic material, which can be either iron or steel. The absence of magnetic
6-13
9/11/18 AC 43-4B
attraction classifies the base metal as either an austenitic stainless steel or a
nonferrous metal, such as aluminum or magnesium.
5. Have a qualified person test magnetic metals for hardness before chemical
spot testing. If the metal is nonmagnetic, proceed with paragraph 6.18.
6.17 Chemical Spot Analysis of Magnetic Metals. Aircraft manufacturers usually use
magnetic ferrous alloys, such as high-strength steels and some stainless steels, in aircraft
construction. These magnetic alloys can be plated with chromium, nickel, zinc, cadmium,
silver, or a combination of these platings.
6.17.1 If a magnetic alloy has a cadmium, zinc, or chromium plating, that plating will exert
magnetic attraction. Nickel plating will show slight magnetic attraction even if the
substrate or base metal is not magnetic.
6.17.2 If positive identification of the metal plating is necessary, the identification should be
made after accomplishing a hardness test.
CAUTION: Do not perform a chemical spot test on steels heat-treated to
220,000 psi and above.
6.17.3 Place a drop of 10 percent hydrochloric acid (HCl) on the prepared metal surface. Ensure
that the surface is dry before applying the acid.
• A rapid reaction producing a dark deposit indicates that the metal is zinc.
• A slow or no reaction indicates that the metal may be cadmium, chromium, nickel, or
steel.
6.17.4 After 1 minute, add a drop of sodium sulfide (Na
2
S) to the drop of HCl.
CAUTION: Adding Na S to any acid produces a poisonous gas. Provide
2
adequate ventilation when performing these identification tests. Do not mix large
quantities of Na S and acid.
2
• A white precipitate identifies the metal as zinc.
• A yellow ring formed around a white precipitate identifies the metal as cadmium.
• A black ring formed around a white precipitate identifies the metal as iron or steel.
• A black precipitate indicates that the metal is chromium or nickel.
6.17.5 Confirm the cadmium, zinc, iron, or steel test by placing a drop of 20 percent nitric acid
(HN0 ) on a fresh spot. After 1 minute, add a drop of Na S to the drop of HN0 .
3 2 3
• A white precipitate identifies the metal as zinc.
• A yellow precipitate identifies the metal as cadmium.
• A black spot identifies the metal as iron or steel.
6-14
9/11/18 AC 43-4B
6.17.6 Confirm the chromium test by placing a drop of 10 percent HCl on a fresh spot. Add a
drop of concentrated sulfuric acid (H S0 ) to the drop of HCl. A color change to green
2 4
after 1 or 2 minutes identifies the metal as chromium.
6.17.7 Confirm the nickel test by placing a drop of dimethylglyoxime (C
4
H
8
N
2
O
2
) solution on a
fresh spot. Add a drop of ammonium hydroxide (NH 0H) to the drop of C H N O
4 4 8 2 2
solution. A pink-to-red precipitate identifies the metal as nickel.
6.17.8 Clean and refinish, as detailed in paragraph 6.20.
6.18 Chemical Spot Analysis of Nonmagnetic Metals. The most common nonmagnetic
metals in aircraft construction are aluminum, magnesium, and austenitic steels, generally
used as 18-8 stainless steel, where the “18-8” indicates a composition of 18 percent
chromium and 8 percent nickel. Positively identify these nonmagnetic metals by the
following procedure:
6.18.1 Place a drop of 10 percent HCl on the prepared metal surface and allow to stand for
1 minute. Ensure the surface is dry before applying the acid.
Note: Zinc deposits on nonmagnetic metals will react with 10 percent HCl but
will not produce a black spot.
• A rapid or violent reaction that produces a black spot indicates the metal is
magnesium.
• A slow reaction indicates the metal is aluminum.
• No reaction indicates the metal is an austenitic steel or a nonmagnetic plating
material.
6.18.2 If a reaction did not produce a black spot as noted in the first bullet under
paragraph 6.18.1, determine if zinc is present, as detailed in paragraph 6.17.5.
6.18.3 If the results of paragraph 6.18.2 are negative (zinc is not present) confirm the
magnesium and aluminum tests by placing a drop of 10 percent sodium hydroxide
(NaOH) on a fresh spot. Check for the following:
• No reaction will identify the metal as magnesium, or
• A reaction that produces a colorless spot will identify the metal as a bare-aluminum
alloy.
6.18.4 If an aluminum alloy is identified as outlined in paragraph 6.18.3, further test to
distinguish the different alloys by placing a drop of 10 percent cadmium chloride (CdCl )
2
on a fresh spot.
6-15
9/11/18 AC 43-4B
• A dark gray deposit forming within a few seconds will identify the metal as 7075
or 7178 bare-aluminum alloy.
• A dark gray deposit forming within 2 minutes will identify the metal as 7075 or 7178
clad-aluminum alloy.
• No deposit formation in 2 minutes will identify the metal as 2024 aluminum alloy. A
faint deposit will form after 15 or 20 minutes.
6.18.5 Confirm the austenitic steel test by dissolving 10 grams of cupric chloride (CuC1
2
2H20)
in 100 cubic centimeters of HCl and placing a drop of the solution on a fresh spot. After
2 minutes, add three or four drops of distilled water to the drop of HCl solution and dry
the surface. The appearance of a brown spot identifies the metal as an austenitic steel.
6.18.6 If no reaction was noted as outlined in paragraph 6.18.1 or 6.18.5, test for a plating
material, as detailed in paragraph 6.17.
6.18.7 If paragraph 6.18.6 reveals plating on a nonmagnetic metal, the plating should be
removed by mechanical abrasion and the base metal identified by the visual and/or
chemical methods outlined in paragraph 6.17.
6.18.8 Clean and refinish as required in paragraph 6.20.
6.19 Surface Treatment Testing. Chemical conversion coatings, phosphate treatments for
steels, and chromate treatments for aluminum are the most common surface treatment for
metals in aircraft construction. Other surface treatments include lacquer and chromate
films. Identify these surface treatments by the following procedures:
6.19.1 Phosphate Treatment. Confirm the presence of a phosphate treatment on steel, zinc,
cadmium, or aluminum by placing a drop of 20 percent HN0 on the surface, then
3
following with two drops of ammonium orthomolybdate ((NH )2MoO ) solution. A
4 4
yellow precipitate will form.
6.19.2 Chromate Treatment. Surface chromate treatments on zinc, cadmium, aluminum, or
magnesium are highly colored and indicate the application of these treatments. However,
a bleached chromate treatment may have been applied and then coated with lacquer to
mask any residual iridescence for the sake of appearance. If so, visual detection of the
chromate is impossible. To test for lacquer, proceed as directed in paragraph 6.19.3. Note
that the bleaching process in a bleached chromate treatment lowers the corrosion
resistance provided by the chromate film.
6.19.3 Lacquer Finish. To test for lacquer, place a drop of concentrated H
2
SO
4
on the surface. If
lacquer is present, the spot will rapidly turn brown with no effervescence or bubbling. If
lacquer is not present, the spot will not turn brown. If the metal is zinc, there will be no
rapid effervescence. If the metal is cadmium, there will be no reaction.
6.19.4 Chromate Film. To detect a chromate film on zinc and cadmium, place a drop of
5 percent aqueous solution of lead acetate (Pb(C H O )2) on the surface. If the metal has
2 3 2
6-16
9/11/18 AC 43-4B
been treated, the surface will show no discoloration for 10 seconds. If there is no surface
treatment, an immediate dark spot will appear.
6.20 Post Identification Cleaning and Refinishing.
Note: The solutions used in chemical spot tests are extremely corrosive.
6.20.1 After identification of the metal is completed, clean the area as follows:
1. Blot any remaining chemicals with a dry cloth.
